Repository: jiangtheory/teaching

File: eche589/notebooks/TheMeCat_v1.csv (part 2 of 4)
Arena et al. (2007),https://doi.org/10.1016/j.jcat.2007.04.003,Cu(3)ZnO(9)/ZrO2(6),Yes,CuO,Cu,18,ZnO,ZnO,48.8,ZrO2,33.2,NA,NA,147,7.30,473,30,3,4.40,0.5,6.5,70.9,4.61,0.0675
Arena et al. (2007),https://doi.org/10.1016/j.jcat.2007.04.003,Cu(3)ZnO(9)/ZrO2(6),Yes,CuO,Cu,18,ZnO,ZnO,48.8,ZrO2,33.2,NA,NA,147,7.30,493,10,3,4.40,0.5,8.6,34.6,2.98,0.0437
Arena et al. (2007),https://doi.org/10.1016/j.jcat.2007.04.003,Cu(3)ZnO(9)/ZrO2(6),Yes,CuO,Cu,18,ZnO,ZnO,48.8,ZrO2,33.2,NA,NA,147,7.30,473,10,3,4.40,0.5,4.1,59.5,2.44,0.0358
Arena et al. (2007),https://doi.org/10.1016/j.jcat.2007.04.003,Cu(3)ZnO(9)/ZrO2(6),Yes,CuO,Cu,18,ZnO,ZnO,48.8,ZrO2,33.2,NA,NA,147,7.30,513,10,3,4.40,0.5,13.3,16.9,2.25,0.0330
Chou and Lobo (2019),https://doi.org/10.1016/j.apcata.2019.117144,2Y8In/ZrO2,Yes,In2O3,In2O3,4.8,Y2O3,Y2O3,1.7,ZrO2,93.5,NA,NA,84,10.50,573,40,4,40.00,0.15,6.1,72,4.39,0.4680
Chou and Lobo (2019),https://doi.org/10.1016/j.apcata.2019.117144,2Y8In/ZrO2,Yes,In2O3,In2O3,4.8,Y2O3,Y2O3,1.7,ZrO2,93.5,NA,NA,84,10.50,543,40,4,40.00,0.15,1.9,97,1.84,0.1964
Chou and Lobo (2019),https://doi.org/10.1016/j.apcata.2019.117144,3Y8In/ZrO2,Yes,In2O3,In2O3,4.9,Y2O3,Y2O3,2.2,ZrO2,92.9,NA,NA,88,10.50,528,40,4,40.00,0.15,1,100,1.00,0.1066
Chou and Lobo (2019),https://doi.org/10.1016/j.apcata.2019.117144,3Y8In/ZrO2,Yes,In2O3,In2O3,4.9,Y2O3,Y2O3,2.2,ZrO2,92.9,NA,NA,88,10.50,543,40,4,40.00,0.15,1.7,96,1.63,0.1739
Chou and Lobo (2019),https://doi.org/10.1016/j.apcata.2019.117144,3Y8In/ZrO2,Yes,In2O3,In2O3,4.9,Y2O3,Y2O3,2.2,ZrO2,92.9,NA,NA,88,10.50,558,40,4,40.00,0.15,2.8,81,2.27,0.2417
Chou and Lobo (2019),https://doi.org/10.1016/j.apcata.2019.117144,3Y8In/ZrO2,Yes,In2O3,In2O3,4.9,Y2O3,Y2O3,2.2,ZrO2,92.9,NA,NA,88,10.50,573,40,4,40.00,0.15,4.5,74,3.33,0.3548
Dasireddy et al. (2018),https://doi.org/10.1016/j.jcou.2018.09.002,"Cu/Mg/Al, preparation pH = 3",Yes,CuO,Cu,56,NA,NA,NA,MgO,33,Al2O3,11,98,13.00,473,20,2.8,NA,NA,3,30,0.90,NA
Dasireddy et al. (2018),https://doi.org/10.1016/j.jcou.2018.09.002,"Cu/Mg/Al, preparation pH = 3",Yes,CuO,Cu,56,NA,NA,NA,MgO,33,Al2O3,11,98,13.00,523,20,2.8,NA,NA,9.6,12.4,1.19,NA
Dasireddy et al. (2018),https://doi.org/10.1016/j.jcou.2018.09.002,"Cu/Mg/Al, preparation pH = 3",Yes,CuO,Cu,56,NA,NA,NA,MgO,33,Al2O3,11,98,13.00,573,20,2.8,NA,NA,14.6,3.2,0.47,NA
Dasireddy et al. (2018),https://doi.org/10.1016/j.jcou.2018.09.002,"Cu/Mg/Al, preparation pH = 3",Yes,CuO,Cu,56,NA,NA,NA,MgO,33,Al2O3,11,98,13.00,623,20,2.8,NA,NA,19.6,1.6,0.31,NA
Dasireddy et al. (2018),https://doi.org/10.1016/j.jcou.2018.09.002,"Cu/Mg/Al, preparation pH = 3",Yes,CuO,Cu,56,NA,NA,NA,MgO,33,Al2O3,11,98,13.00,673,20,2.8,NA,NA,24.5,0.6,0.15,NA
Dasireddy et al. (2018),https://doi.org/10.1016/j.jcou.2018.09.002,"Cu/Mg/Al, preparation pH = 5",Yes,CuO,Cu,56,NA,NA,NA,MgO,33,Al2O3,11,65,12.90,473,20,2.8,NA,NA,1.5,33,0.50,NA
Dasireddy et al. (2018),https://doi.org/10.1016/j.jcou.2018.09.002,"Cu/Mg/Al, preparation pH = 5",Yes,CuO,Cu,56,NA,NA,NA,MgO,33,Al2O3,11,65,12.90,523,20,2.8,NA,NA,11.5,10,1.15,NA
Dasireddy et al. (2018),https://doi.org/10.1016/j.jcou.2018.09.002,"Cu/Mg/Al, preparation pH = 5",Yes,CuO,Cu,56,NA,NA,NA,MgO,33,Al2O3,11,65,12.90,573,20,2.8,NA,NA,20,2.9,0.58,NA
Dasireddy et al. (2018),https://doi.org/10.1016/j.jcou.2018.09.002,"Cu/Mg/Al, preparation pH = 5",Yes,CuO,Cu,56,NA,NA,NA,MgO,33,Al2O3,11,65,12.90,623,20,2.8,NA,NA,26.9,1.3,0.35,NA
Dasireddy et al. (2018),https://doi.org/10.1016/j.jcou.2018.09.002,"Cu/Mg/Al, preparation pH = 5",Yes,CuO,Cu,56,NA,NA,NA,MgO,33,Al2O3,11,65,12.90,673,20,2.8,NA,NA,33,0.5,0.17,NA
Dasireddy et al. (2018),https://doi.org/10.1016/j.jcou.2018.09.002,"Cu/Mg/Al, preparation pH = 9",Yes,CuO,Cu,56,NA,NA,NA,MgO,33,Al2O3,11,61,13.10,473,20,2.8,NA,NA,4.8,3.5,0.17,NA
Dasireddy et al. (2018),https://doi.org/10.1016/j.jcou.2018.09.002,"Cu/Mg/Al, preparation pH = 9",Yes,CuO,Cu,56,NA,NA,NA,MgO,33,Al2O3,11,61,13.10,523,20,2.8,NA,NA,12,1.5,0.18,NA
Dasireddy et al. (2018),https://doi.org/10.1016/j.jcou.2018.09.002,"Cu/Mg/Al, preparation pH = 9",Yes,CuO,Cu,56,NA,NA,NA,MgO,33,Al2O3,11,61,13.10,573,20,2.8,NA,NA,19.8,1.8,0.36,NA
Dasireddy et al. (2018),https://doi.org/10.1016/j.jcou.2018.09.002,"Cu/Mg/Al, preparation pH = 9",Yes,CuO,Cu,56,NA,NA,NA,MgO,33,Al2O3,11,61,13.10,623,20,2.8,NA,NA,26.9,1.3,0.35,NA
Dasireddy et al. (2018),https://doi.org/10.1016/j.jcou.2018.09.002,"Cu/Mg/Al, preparation pH = 9",Yes,CuO,Cu,56,NA,NA,NA,MgO,33,Al2O3,11,61,13.10,673,20,2.8,NA,NA,33.5,0.7,0.23,NA
Dasireddy et al. (2018),https://doi.org/10.1016/j.jcou.2018.09.002,"Cu/Mg/Al, preparation pH = 7",Yes,CuO,Cu,56,NA,NA,NA,MgO,33,Al2O3,11,59,12.90,473,20,2.8,NA,NA,2.9,32,0.93,NA
Dasireddy et al. (2018),https://doi.org/10.1016/j.jcou.2018.09.002,"Cu/Mg/Al, preparation pH = 7",Yes,CuO,Cu,56,NA,NA,NA,MgO,33,Al2O3,11,59,12.90,523,20,2.8,NA,NA,12.7,7,0.89,NA
Dasireddy et al. (2018),https://doi.org/10.1016/j.jcou.2018.09.002,"Cu/Mg/Al, preparation pH = 7",Yes,CuO,Cu,56,NA,NA,NA,MgO,33,Al2O3,11,59,12.90,573,20,2.8,NA,NA,20,3,0.60,NA
Dasireddy et al. (2018),https://doi.org/10.1016/j.jcou.2018.09.002,"Cu/Mg/Al, preparation pH = 7",Yes,CuO,Cu,56,NA,NA,NA,MgO,33,Al2O3,11,59,12.90,623,20,2.8,NA,NA,26.8,1.3,0.35,NA
Dasireddy et al. (2018),https://doi.org/10.1016/j.jcou.2018.09.002,"Cu/Mg/Al, preparation pH = 7",Yes,CuO,Cu,56,NA,NA,NA,MgO,33,Al2O3,11,59,12.90,673,20,2.8,NA,NA,33.2,0.6,0.20,NA
Dasireddy et al. (2018),https://doi.org/10.1016/j.jcou.2018.09.002,"Cu/Mg/Al, preparation pH=8",Yes,CuO,Cu,56,NA,NA,NA,MgO,33,Al2O3,11,55,13.10,473,20,2.8,NA,NA,3.6,31,1.12,NA
Dasireddy et al. (2018),https://doi.org/10.1016/j.jcou.2018.09.002,"Cu/Mg/Al, preparation pH=8",Yes,CuO,Cu,56,NA,NA,NA,MgO,33,Al2O3,11,55,13.10,523,20,2.8,NA,NA,12.5,5.7,0.71,NA
Dasireddy et al. (2018),https://doi.org/10.1016/j.jcou.2018.09.002,"Cu/Mg/Al, preparation pH=8",Yes,CuO,Cu,56,NA,NA,NA,MgO,33,Al2O3,11,55,13.10,573,20,2.8,NA,NA,19.5,2.2,0.43,NA
Dasireddy et al. (2018),https://doi.org/10.1016/j.jcou.2018.09.002,"Cu/Mg/Al, preparation pH=8",Yes,CuO,Cu,56,NA,NA,NA,MgO,33,Al2O3,11,55,13.10,623,20,2.8,NA,NA,26.4,1.2,0.32,NA
Dasireddy et al. (2018),https://doi.org/10.1016/j.jcou.2018.09.002,"Cu/Mg/Al, preparation pH=8",Yes,CuO,Cu,56,NA,NA,NA,MgO,33,Al2O3,11,55,13.10,673,20,2.8,NA,NA,32.6,0.5,0.16,NA
Dasireddy et al. (2018),https://doi.org/10.1016/j.jcou.2018.09.002,"Cu/Mg/Al, preparation pH=11",Yes,CuO,Cu,56,NA,NA,NA,MgO,33,Al2O3,11,64,13.10,473,20,2.8,NA,NA,0.3,0,0.00,NA
Dasireddy et al. (2018),https://doi.org/10.1016/j.jcou.2018.09.002,"Cu/Mg/Al, preparation pH=11",Yes,CuO,Cu,56,NA,NA,NA,MgO,33,Al2O3,11,64,13.10,523,20,2.8,NA,NA,4,0,0.00,NA
Dasireddy et al. (2018),https://doi.org/10.1016/j.jcou.2018.09.002,"Cu/Mg/Al, preparation pH=11",Yes,CuO,Cu,56,NA,NA,NA,MgO,33,Al2O3,11,64,13.10,573,20,2.8,NA,NA,17.7,3.6,0.64,NA
Dasireddy et al. (2018),https://doi.org/10.1016/j.jcou.2018.09.002,"Cu/Mg/Al, preparation pH=11",Yes,CuO,Cu,56,NA,NA,NA,MgO,33,Al2O3,11,64,13.10,623,20,2.8,NA,NA,27.4,1.2,0.33,NA
Dasireddy et al. (2018),https://doi.org/10.1016/j.jcou.2018.09.002,"Cu/Mg/Al, preparation pH=11",Yes,CuO,Cu,56,NA,NA,NA,MgO,33,Al2O3,11,64,13.10,673,20,2.8,NA,NA,33.7,0.5,0.17,NA
Fujitani et al. (1995),https://doi.org/10.1016/0926-860X(95)00049-6,Pd/ZrO2,Yes,NA,Pd,11.4,NA,NA,NA,ZrO2,88.6,NA,NA,NA,NA,523,50,3,18.00,1,0.4,4.3,0.02,0.0010
Fujitani et al. (1995),https://doi.org/10.1016/0926-860X(95)00049-6,Pd/SiO2,Yes,NA,Pd,5.9,NA,NA,NA,SiO2,94.1,NA,NA,NA,NA,523,50,3,18.00,1,0.05,100,0.05,0.0030
Fujitani et al. (1995),https://doi.org/10.1016/0926-860X(95)00049-6,Pd/Cr2O3,Yes,NA,Pd,13.7,NA,NA,NA,Cr2O3,86.3,NA,NA,NA,NA,523,50,3,18.00,1,2.1,22.4,0.5,0.0282
Fujitani et al. (1995),https://doi.org/10.1016/0926-860X(95)00049-6,Pd/TiO2,Yes,NA,Pd,7.7,NA,NA,NA,TiO2,92.3,NA,NA,NA,NA,523,50,3,18.00,1,15.5,3.9,0.6,0.0362
Fujitani et al. (1995),https://doi.org/10.1016/0926-860X(95)00049-6,Pd/Al2O3,Yes,NA,Pd,9.6,NA,NA,NA,Al2O3,90.4,NA,NA,NA,NA,523,50,3,18.00,1,3.4,29.9,1.0,0.0609
Fujitani et al. (1995),https://doi.org/10.1016/0926-860X(95)00049-6,Cu/ZnO,Yes,CuO,Cu,12.5,NA,NA,NA,ZnO,87.5,NA,NA,NA,NA,523,50,3,18.00,1,11.7,36.1,4.2,0.2532
Fujitani et al. (1995),https://doi.org/10.1016/0926-860X(95)00049-6,Pd/ZnO,Yes,NA,Pd,7.8,NA,NA,NA,ZnO,92.2,NA,NA,NA,NA,523,50,3,18.00,1,13.8,37.5,5.2,0.3102
Fujitani et al. (1995),https://doi.org/10.1016/0926-860X(95)00049-6,Pd/Ga2O3,Yes,NA,Pd,16.4,NA,NA,NA,Ga2O3,83.6,NA,NA,NA,NA,523,50,3,18.00,1,19.6,51.5,10.1,0.6050
Gao et al. (2013c),https://doi.org/10.1016/j.apcata.2013.09.026,CHT-AY,Yes,CuO,Cu,59,ZnO,ZnO,27,Al2O3,13,Y2O3,1,107,24.80,523,50,3,12.00,0.5,26.9,47.1,12.67,0.5063
Gao et al. (2013c),https://doi.org/10.1016/j.apcata.2013.09.026,CHT-AZr,Yes,CuO,Cu,57,ZnO,ZnO,28,Al2O3,12,ZrO2,3,71,23.70,523,50,3,12.00,0.5,24.7,48,11.86,0.4738
Gao et al. (2013c),https://doi.org/10.1016/j.apcata.2013.09.026,CHT-ACe,Yes,CuO,Cu,58,ZnO,ZnO,27,Al2O3,13,CeO2,3,59,28.50,523,50,3,12.00,0.5,23.6,45.9,10.83,0.4329
Gao et al. (2013c),https://doi.org/10.1016/j.apcata.2013.09.026,CHT-ALa,Yes,CuO,Cu,58,ZnO,ZnO,28,Al2O3,13,La2O3,1,57,21.10,523,50,3,12.00,0.5,23.3,43.8,10.21,0.4078
Gao et al. (2013c),https://doi.org/10.1016/j.apcata.2013.09.026,CHT-AMn,Yes,CuO,Cu,58,ZnO,ZnO,27,Al2O3,13,MnO,3,48,24.20,523,50,3,12.00,0.5,22.3,43,9.59,0.3832
Gao et al. (2013c),https://doi.org/10.1016/j.apcata.2013.09.026,CHT-A,Yes,CuO,Cu,58,ZnO,ZnO,28,Al2O3,14,NA,NA,46,26.10,523,50,3,12.00,0.5,19.7,39.7,7.82,0.3125
Guo et al. (2011),https://doi.org/10.1016/j.molcata.2011.05.019,CZ,Yes,CuO,Cu,50,NA,NA,NA,ZrO2,50,NA,NA,36,NA,493,30,3,3.17,0.5,5.3,58,3.1,0.0324
Guo et al. (2011),https://doi.org/10.1016/j.molcata.2011.05.019,CZ,Yes,CuO,Cu,50,NA,NA,NA,ZrO2,50,NA,NA,36,NA,473,30,3,3.17,0.5,NA,NA,2.0,0.0211
Guo et al. (2011),https://doi.org/10.1016/j.molcata.2011.05.019,CZ,Yes,CuO,Cu,50,NA,NA,NA,ZrO2,50,NA,NA,36,NA,513,30,3,3.17,0.5,NA,NA,4.4,0.0464
Guo et al. (2011),https://doi.org/10.1016/j.molcata.2011.05.019,CZ,Yes,CuO,Cu,50,NA,NA,NA,ZrO2,50,NA,NA,36,NA,533,30,3,3.17,0.5,NA,NA,4.9,0.0517
Guo et al. (2011),https://doi.org/10.1016/j.molcata.2011.05.019,CZ,Yes,CuO,Cu,50,NA,NA,NA,ZrO2,50,NA,NA,36,NA,553,30,3,3.17,0.5,NA,NA,4.6,0.0486
Guo et al. (2011),https://doi.org/10.1016/j.molcata.2011.05.019,1%LCZ,Yes,CuO,Cu,49.75,NA,NA,NA,ZrO2,49.75,La2O3,0.5,40,NA,493,30,3,3.17,0.5,5.5,60,3.3,0.0348
Guo et al. (2011),https://doi.org/10.1016/j.molcata.2011.05.019,1%LCZ,Yes,CuO,Cu,49.75,NA,NA,NA,ZrO2,49.75,La2O3,0.5,40,NA,473,30,3,3.17,0.5,NA,NA,2.1,0.0222
Guo et al. (2011),https://doi.org/10.1016/j.molcata.2011.05.019,1%LCZ,Yes,CuO,Cu,49.75,NA,NA,NA,ZrO2,49.75,La2O3,0.5,40,NA,513,30,3,3.17,0.5,NA,NA,4.7,0.0496
Guo et al. (2011),https://doi.org/10.1016/j.molcata.2011.05.019,1%LCZ,Yes,CuO,Cu,49.75,NA,NA,NA,ZrO2,49.75,La2O3,0.5,40,NA,533,30,3,3.17,0.5,NA,NA,5.1,0.0538
Guo et al. (2011),https://doi.org/10.1016/j.molcata.2011.05.019,1%LCZ,Yes,CuO,Cu,49.75,NA,NA,NA,ZrO2,49.75,La2O3,0.5,40,NA,553,30,3,3.17,0.5,NA,NA,4.7,0.0496
Guo et al. (2011),https://doi.org/10.1016/j.molcata.2011.05.019,3%LCZ,Yes,CuO,Cu,49.25,NA,NA,NA,ZrO2,49.25,La2O3,1.5,52,NA,493,30,3,3.17,0.5,5.7,65,3.7,0.0391
Guo et al. (2011),https://doi.org/10.1016/j.molcata.2011.05.019,7% LCZ,Yes,CuO,Cu,48.25,NA,NA,NA,ZrO2,48.25,La2O3,3.5,59,NA,493,30,3,3.17,0.5,5.8,72,4.1,0.0433
Guo et al. (2011),https://doi.org/10.1016/j.molcata.2011.05.019,10%LCZ,Yes,CuO,Cu,47.5,NA,NA,NA,ZrO2,47.5,La2O3,5,58,NA,493,30,3,3.17,0.5,5.8,72,4.2,0.0441
Guo et al. (2011),https://doi.org/10.1016/j.molcata.2011.05.019,10%LCZ,Yes,CuO,Cu,47.5,NA,NA,NA,ZrO2,47.5,La2O3,5,58,NA,473,30,3,3.17,0.5,NA,NA,2.7,0.0285
Guo et al. (2011),https://doi.org/10.1016/j.molcata.2011.05.019,10%LCZ,Yes,CuO,Cu,47.5,NA,NA,NA,ZrO2,47.5,La2O3,5,58,NA,513,30,3,3.17,0.5,NA,NA,5.7,0.0602
Guo et al. (2011),https://doi.org/10.1016/j.molcata.2011.05.019,10%LCZ,Yes,CuO,Cu,47.5,NA,NA,NA,ZrO2,47.5,La2O3,5,58,NA,533,30,3,3.17,0.5,NA,NA,5.9,0.0623
Guo et al. (2011),https://doi.org/10.1016/j.molcata.2011.05.019,10%LCZ,Yes,CuO,Cu,47.5,NA,NA,NA,ZrO2,47.5,La2O3,5,58,NA,553,30,3,3.17,0.5,NA,NA,5.1,0.0538
Guo et al. (2011),https://doi.org/10.1016/j.molcata.2011.05.019,5%LCZ,Yes,CuO,Cu,48.5,NA,NA,NA,ZrO2,48.75,La2O3,2.5,54,NA,493,30,3,3.17,0.5,6.2,66,4.3,0.0454
Guo et al. (2011),https://doi.org/10.1016/j.molcata.2011.05.019,5%LCZ,Yes,CuO,Cu,48.5,NA,NA,NA,ZrO2,48.75,La2O3,2.5,54,NA,473,30,3,3.17,0.5,NA,NA,2.8,0.0296
Guo et al. (2011),https://doi.org/10.1016/j.molcata.2011.05.019,5%LCZ,Yes,CuO,Cu,48.5,NA,NA,NA,ZrO2,48.75,La2O3,2.5,54,NA,513,30,3,3.17,0.5,NA,NA,5.9,0.0623
Guo et al. (2011),https://doi.org/10.1016/j.molcata.2011.05.019,5%LCZ,Yes,CuO,Cu,48.5,NA,NA,NA,ZrO2,48.75,La2O3,2.5,54,NA,533,30,3,3.17,0.5,NA,NA,6.3,0.0665
Guo et al. (2011),https://doi.org/10.1016/j.molcata.2011.05.019,5%LCZ,Yes,CuO,Cu,48.5,NA,NA,NA,ZrO2,48.75,La2O3,2.5,54,NA,553,30,3,3.17,0.5,NA,NA,4.9,0.0517
J. Chen 2024,https://doi.org/10.1002/anie.202401168,In2O3,Yes,NA,NA,NA,NA,NA,NA,In2O3,100,NA,NA,119.6,12.40,523,30,3,8.64,0.2,3.3,62.4,2.1,0.0592
J. Chen 2024,https://doi.org/10.1002/anie.202401168,Ir1In2O3 CP,Yes,Ir,Ir,1.3,NA,NA,NA,In2O3,98.7,NA,NA,122.9,9.60,523,30,3,8.64,0.2,5.9,80.5,4.7,0.1367
J. Chen 2024,https://doi.org/10.1002/anie.202401168,Ir1In2O3 PD,Yes,Ir,Ir,1.3,NA,NA,NA,In2O3,98.7,NA,NA,115.4,12.40,523,30,3,8.64,0.2,6.4,78.4,5.0,0.1444
J. Chen 2024,https://doi.org/10.1002/anie.202401168,Pd1In2O3 CP,Yes,Pd,Pd,1.3,NA,NA,NA,In2O3,98.7,NA,NA,127.7,12.00,523,30,3,8.64,0.2,6.7,76.3,5.1,0.1471
J. Chen 2024,https://doi.org/10.1002/anie.202401168,Pd1In2O3 PD,Yes,Pd,Pd,1.3,NA,NA,NA,In2O3,98.7,NA,NA,115.3,12.40,523,30,3,8.64,0.2,7.8,67.2,5.2,0.1508
J. Chen 2024,https://doi.org/10.1002/anie.202401168,Ir1Pd1-In2O3(CP-CP),Yes,Ir,Ir,0.65,Pd,Pd,0.65,In2O3,98.7,NA,NA,NA,NA,523,30,3,8.64,0.2,6.5,72.3,4.7,0.1352
J. Chen 2024,https://doi.org/10.1002/anie.202401168,Ir1Pd1-In2O3(CP-PD),Yes,Ir,Ir,0.65,Pd,Pd,0.65,In2O3,98.7,NA,NA,118.6,9.60,523,30,3,8.64,0.2,10.6,97,10.3,0.2958
J. Chen 2024,https://doi.org/10.1002/anie.202401168,Ir1Pd1-In2O3(CP-AP),Yes,Ir,Ir,0.65,Pd,Pd,0.65,In2O3,98.7,NA,NA,NA,NA,523,30,3,8.64,0.2,7.9,79.8,6.3,0.1814
J. Chen 2024,https://doi.org/10.1002/anie.202401168,Ir1Pd1-In2O3(AP-AP),Yes,Ir,Ir,0.65,Pd,Pd,0.65,In2O3,98.7,NA,NA,119.8,12.40,523,30,3,8.64,0.2,7.6,75.9,5.8,0.1660
J. Chen 2024,https://doi.org/10.1002/anie.202401168,Ir1Pd1-In2O3(PD-PD),Yes,Ir,Ir,0.65,Pd,Pd,0.65,In2O3,98.7,NA,NA,NA,NA,523,30,3,8.64,0.2,8.5,88.1,7.5,0.2155
J. Chen 2024,https://doi.org/10.1002/anie.202401168,Ir1Pd1-In2O3(GM),Yes,Ir,Ir,0.65,Pd,Pd,0.65,In2O3,98.7,NA,NA,117.4,10.60,523,30,3,8.64,0.2,5.8,68.6,4.0,0.1145
J. Chen 2024,https://doi.org/10.1002/anie.202401168,Ir1Pd1-In2O3(PM),Yes,Ir,Ir,0.65,Pd,Pd,0.65,In2O3,98.7,NA,NA,116.4,10.20,523,30,3,8.64,0.2,6.5,73.4,4.8,0.1373
J. Chen 2024,https://doi.org/10.1002/anie.202401168,Pd1Ir1-In2O3(CP-PD),Yes,Ir,Ir,0.65,Pd,Pd,0.65,In2O3,98.7,NA,NA,NA,NA,523,30,3,8.64,0.2,6.3,78.3,4.9,0.1419
J. Chen 2024,https://doi.org/10.1002/anie.202401168,Pd1Pd1-In2O3(CP-PD),Yes,Pd,Pd,1.3,NA,NA,NA,In2O3,98.7,NA,NA,NA,NA,523,30,3,8.64,0.2,11,83.2,9.2,0.2633
J. Chen 2024,https://doi.org/10.1002/anie.202401168,Ir1Ir1-In2O3(CP-PD),Yes,Ir,Ir,1.3,NA,NA,NA,In2O3,98.7,NA,NA,NA,NA,523,30,3,8.64,0.2,5.4,95.7,5.2,0.1487
J. Chen 2024,https://doi.org/10.1002/anie.202401168,0.5Ir1Pd1-In2O3(CP-PD) ,Yes,Ir,Ir,0.35,Pd,Pd,0.35,In2O3,99.7,NA,NA,114.9,12.30,523,30,3,8.64,0.2,5,85.3,4.3,0.1227
J. Chen 2024,https://doi.org/10.1002/anie.202401168,2Ir1Pd1-In2O3(CP-PD),Yes,Ir,Ir,1.3,Pd,Pd,1.5,In2O3,97.2,NA,NA,118.8,9.60,523,30,3,8.64,0.2,9.8,92.1,9.0,0.2597
J. Chen 2024,https://doi.org/10.1002/anie.202401168,4Ir1Pd1-In2O3(CP-PD),Yes,Ir,Ir,2.3,Pd,Pd,3.1,In2O3,94.6,NA,NA,118.6,9.60,523,30,3,8.64,0.2,7.9,91.5,7.2,0.2080
J. Chen 2024,https://doi.org/10.1002/anie.202401168,10Ir1Pd1-In2O3(CP-PD),Yes,Ir,Ir,5.2,Pd,Pd,7.3,In2O3,87.5,NA,NA,123.5,9.50,523,30,3,8.64,0.2,6.5,81.5,5.3,0.1524
J. Chen 2024,https://doi.org/10.1002/anie.202401168,Ir1Pd1-In2O3(CP-PD) ,Yes,Ir,Ir,0.65,Pd,Pd,0.65,In2O3,98.7,NA,NA,118.6,9.60,523,30,3,17.28,0.2,10.2,94.7,9.7,0.5558
J. Chen 2024,https://doi.org/10.1002/anie.202401168,Ir1Pd1-In2O3(CP-PD) ,Yes,Ir,Ir,0.65,Pd,Pd,0.65,In2O3,98.7,NA,NA,118.6,9.60,523,30,3,34.56,0.2,9.5,90,8.6,0.9840
J. Chen 2024,https://doi.org/10.1002/anie.202401168,Ir1Pd1-In2O3(CP-PD) ,Yes,Ir,Ir,0.65,Pd,Pd,0.65,In2O3,98.7,NA,NA,118.6,9.60,523,30,3,51.84,0.2,8.6,84.4,7.3,1.2530
J. Chen 2024,https://doi.org/10.1002/anie.202401168,Ir1Pd1-In2O3(CP-PD) ,Yes,Ir,Ir,0.65,Pd,Pd,0.65,In2O3,98.7,NA,NA,118.6,9.60,473,30,3,8.64,0.2,5.6,99.7,5.6,0.1606
J. Chen 2024,https://doi.org/10.1002/anie.202401168,Ir1Pd1-In2O3(CP-PD) ,Yes,Ir,Ir,0.65,Pd,Pd,0.65,In2O3,98.7,NA,NA,118.6,9.60,498,30,3,8.64,0.2,7.7,99.1,7.6,0.2195
J. Chen 2024,https://doi.org/10.1002/anie.202401168,Ir1Pd1-In2O3(CP-PD) ,Yes,Ir,Ir,0.65,Pd,Pd,0.65,In2O3,98.7,NA,NA,118.6,9.60,548,30,3,8.64,0.2,12.8,82.4,10.5,0.3035
J. Chen 2024,https://doi.org/10.1002/anie.202401168,Ir1Pd1-In2O3(CP-PD) ,Yes,Ir,Ir,0.65,Pd,Pd,0.65,In2O3,98.7,NA,NA,118.6,9.60,573,30,3,8.64,0.2,14.4,71.2,10.3,0.2950
J. Guo et al 2024,https://doi.org/10.1016/j.cej.2024.149370,Pd-Pt/In2O3,Yes,Pd,Pd,1.2,Pt,Pt,0.7,In2O3,98.1,NA,NA,65.4,NA,573,50,4,21.00,0.2,16.5,66,10.89,0.6092
J. Guo et al 2024,https://doi.org/10.1016/j.cej.2024.149370,Pd-Pt/In2O3-n(1:3),Yes,Pd,Pd,0.65,Pt,Pt,1.15,In2O3,98.2,NA,NA,NA,NA,573,50,4,21.00,0.2,16,62,9.92,0.5550
J. Guo et al 2024,https://doi.org/10.1016/j.cej.2024.149370,Pd/In2O3,Yes,Pd,Pd,2.6,NA,NA,NA,In2O3,97.4,NA,NA,61.9,NA,573,50,4,21.00,0.2,15,66,9.9,0.5539
J. Guo et al 2024,https://doi.org/10.1016/j.cej.2024.149370,Pd-Pt/In2O3-n(3:1),Yes,Pd,Pd,2,Pt,Pt,0.4,In2O3,97.6,NA,NA,NA,NA,573,50,4,21.00,0.2,14.5,66,9.57,0.5354
J. Guo et al 2024,https://doi.org/10.1016/j.cej.2024.149370,Pd-Pt/In2O3,Yes,Pd,Pd,1.2,Pt,Pt,0.7,In2O3,98.1,NA,NA,65.4,NA,553,50,4,21.00,0.2,12.5,75,9.375,0.5245
J. Guo et al 2024,https://doi.org/10.1016/j.cej.2024.149370,Pt/In2O3,Yes,Pt,Pt,1.4,NA,NA,NA,In2O3,98.6,NA,NA,64.4,NA,573,50,4,21.00,0.2,16,57,9.12,0.5102
J. Guo et al 2024,https://doi.org/10.1016/j.cej.2024.149370,Pd-Pt/In2O3-n(1:3),Yes,Pd,Pd,0.65,Pt,Pt,1.15,In2O3,98.2,NA,NA,NA,NA,553,50,4,21.00,0.2,12.5,68,8.5,0.4755
J. Guo et al 2024,https://doi.org/10.1016/j.cej.2024.149370,Pd-Pt/In2O3,Yes,Pd,Pd,1.2,Pt,Pt,0.7,In2O3,98.1,NA,NA,65.4,NA,533,50,4,21.00,0.2,9.5,85,8.075,0.4518
J. Guo et al 2024,https://doi.org/10.1016/j.cej.2024.149370,Pd-Pt/In2O3-n(3:1),Yes,Pd,Pd,2,Pt,Pt,0.4,In2O3,97.6,NA,NA,NA,NA,553,50,4,21.00,0.2,10.5,75,7.875,0.4406
J. Guo et al 2024,https://doi.org/10.1016/j.cej.2024.149370,Pd/In2O3,Yes,Pd,Pd,2.6,NA,NA,NA,In2O3,97.4,NA,NA,61.9,NA,553,50,4,21.00,0.2,10.1,75,7.575,0.4238
J. Guo et al 2024,https://doi.org/10.1016/j.cej.2024.149370,Pt/In2O3,Yes,Pt,Pt,1.4,NA,NA,NA,In2O3,98.6,NA,NA,64.4,NA,553,50,4,21.00,0.2,10.5,71,7.455,0.4171
J. Guo et al 2024,https://doi.org/10.1016/j.cej.2024.149370,Pd-Pt/In2O3-n(3:1),Yes,Pd,Pd,2,Pt,Pt,0.4,In2O3,97.6,NA,NA,NA,NA,533,50,4,21.00,0.2,8,86,6.88,0.3849
J. Guo et al 2024,https://doi.org/10.1016/j.cej.2024.149370,Pd-Pt/In2O3-n(1:3),Yes,Pd,Pd,0.65,Pt,Pt,1.15,In2O3,98.2,NA,NA,NA,NA,533,50,4,21.00,0.2,8,84,6.72,0.3759
J. Guo et al 2024,https://doi.org/10.1016/j.cej.2024.149370,Pt/In2O3,Yes,Pt,Pt,1.4,NA,NA,NA,In2O3,98.6,NA,NA,64.4,NA,533,50,4,21.00,0.2,7.5,84,6.3,0.3525
J. Guo et al 2024,https://doi.org/10.1016/j.cej.2024.149370,Pd-Pt/In2O3,Yes,Pd,Pd,1.2,Pt,Pt,0.7,In2O3,98.1,NA,NA,65.4,NA,513,50,4,21.00,0.2,6.5,96,6.24,0.3491
J. Guo et al 2024,https://doi.org/10.1016/j.cej.2024.149370,Pd/In2O3,Yes,Pd,Pd,2.6,NA,NA,NA,In2O3,97.4,NA,NA,61.9,NA,533,50,4,21.00,0.2,7,86,6.02,0.3368
J. Guo et al 2024,https://doi.org/10.1016/j.cej.2024.149370,Pd-Pt/In2O3-n(1:3),Yes,Pd,Pd,0.65,Pt,Pt,1.15,In2O3,98.2,NA,NA,NA,NA,513,50,4,21.00,0.2,6,88,5.28,0.2954
J. Guo et al 2024,https://doi.org/10.1016/j.cej.2024.149370,Pd-Pt/In2O3-n(3:1),Yes,Pd,Pd,2,Pt,Pt,0.4,In2O3,97.6,NA,NA,NA,NA,513,50,4,21.00,0.2,5.5,95,5.225,0.2923
J. Guo et al 2024,https://doi.org/10.1016/j.cej.2024.149370,Pt/In2O3,Yes,Pt,Pt,1.4,NA,NA,NA,In2O3,98.6,NA,NA,64.4,NA,513,50,4,21.00,0.2,4.95,96,4.752,0.2658
J. Guo et al 2024,https://doi.org/10.1016/j.cej.2024.149370,Pd/In2O3,Yes,Pd,Pd,2.6,NA,NA,NA,In2O3,97.4,NA,NA,61.9,NA,513,50,4,21.00,0.2,4.9,95,4.655,0.2604
J. Guo et al 2024,https://doi.org/10.1016/j.cej.2024.149370,Pd-Pt/In2O3,Yes,Pd,Pd,1.2,Pt,Pt,0.7,In2O3,98.1,NA,NA,65.4,NA,493,50,4,21.00,0.2,4,99,3.96,0.2215
J. Guo et al 2024,https://doi.org/10.1016/j.cej.2024.149370,Pd-Pt/In2O3-n(3:1),Yes,Pd,Pd,2,Pt,Pt,0.4,In2O3,97.6,NA,NA,NA,NA,493,50,4,21.00,0.2,3.5,99,3.465,0.1938
J. Guo et al 2024,https://doi.org/10.1016/j.cej.2024.149370,Pt/In2O3,Yes,Pt,Pt,1.4,NA,NA,NA,In2O3,98.6,NA,NA,64.4,NA,493,50,4,21.00,0.2,3,99,2.97,0.1662
J. Guo et al 2024,https://doi.org/10.1016/j.cej.2024.149370,Pd-Pt/In2O3-n(1:3),Yes,Pd,Pd,0.65,Pt,Pt,1.15,In2O3,98.2,NA,NA,NA,NA,493,50,4,21.00,0.2,3,99,2.97,0.1662
J. Guo et al 2024,https://doi.org/10.1016/j.cej.2024.149370,Pd/In2O3,Yes,Pd,Pd,2.6,NA,NA,NA,In2O3,97.4,NA,NA,61.9,NA,493,50,4,21.00,0.2,2.5,99,2.475,0.1385
Jia et al. (2010),https://doi.org/10.1016/S1002-0721(09)60193-9,LaMn0.5Cu0.5O3,Yes,LaMn0.5Cu0.5O3,LaMn0.5Cu0.5O3,100,NA,NA,NA,NA,NA,NA,NA,NA,NA,523,20,3,2.40,0.5,11.33,82.14,9.31,0.0744
Jia et al. (2010),https://doi.org/10.1016/S1002-0721(09)60193-9,LaMn0.7Cu0.3O3,Yes,LaMn0.7Cu0.3O3,LaMn0.7Cu0.3O3,100,NA,NA,NA,NA,NA,NA,NA,NA,NA,523,20,3,2.40,0.5,3.94,68.1,2.68,0.0214
Jia et al. (2010),https://doi.org/10.1016/S1002-0721(09)60193-9,LaMn0.3Cu0.7O3,Yes,LaMn0.3Cu0.7O3,LaMn0.3Cu0.7O3,100,NA,NA,NA,NA,NA,NA,NA,NA,NA,523,20,3,2.40,0.5,3.79,36.17,1.37,0.0110
Jia et al. (2010),https://doi.org/10.1016/S1002-0721(09)60193-9,LaMn0.1Cu0.9O3,Yes,LaMn0.1Cu0.9O3,LaMn0.1Cu0.9O3,100,NA,NA,NA,NA,NA,NA,NA,NA,NA,523,20,3,2.40,0.5,1.28,9.32,0.12,0.0010
Jia et al. (2010),https://doi.org/10.1016/S1002-0721(09)60193-9,LaMnO3,Yes,LaMnO3,LaMnO3,100,NA,NA,NA,NA,NA,NA,NA,NA,NA,523,20,3,2.40,0.5,0.83,0,0,0.0000
Jiang et al. (2020b),https://doi.org/10.1016/j.jcat.2020.01.014,Cat-A(In2O3/ZrO2),Yes,In2O3,In2O3,5.1,NA,NA,NA,ZrO2,94.9,NA,NA,70.3,6.50,523,50,4,20.00,0.3,2.3,66.5,1.5295,0.0815
Jiang et al. (2020b),https://doi.org/10.1016/j.jcat.2020.01.014,In2O3,Yes,In2O3,In2O3,100,NA,NA,NA,NA,NA,NA,NA,69.4,12.30,523,30,4,20.00,0.2,1.2,78.6,0.9432,0.0503
Lin et al. (2022),https://doi.org/10.1016/j.jcou.2022.102209,CoIn-N,Yes,In2O3,In2O3,39,Co3O4,Co3O4,61,NA,NA,NA,NA,NA,NA,513,40,3,23.04,0.1,3,87.7,2.631,0.2019
Lin et al. (2022),https://doi.org/10.1016/j.jcou.2022.102209,CoIn-N,Yes,In2O3,In2O3,39,Co3O4,Co3O4,61,NA,NA,NA,NA,NA,NA,528,40,3,23.04,0.1,3.6,80.1,2.8836,0.2212
Lin et al. (2022),https://doi.org/10.1016/j.jcou.2022.102209,CoIn-N,Yes,In2O3,In2O3,39,Co3O4,Co3O4,61,NA,NA,NA,NA,NA,NA,543,40,3,23.04,0.1,4.4,70.2,3.0888,0.2370
Lin et al. (2022),https://doi.org/10.1016/j.jcou.2022.102209,CoIn-N,Yes,In2O3,In2O3,39,Co3O4,Co3O4,61,NA,NA,NA,NA,NA,NA,558,40,3,23.04,0.1,5.1,59.3,3.0243,0.2320
Lin et al. (2022),https://doi.org/10.1016/j.jcou.2022.102209,CoIn-N,Yes,In2O3,In2O3,39,Co3O4,Co3O4,61,NA,NA,NA,NA,NA,NA,573,40,3,23.04,0.1,6.6,46.7,3.0822,0.2365
Lin et al. (2022),https://doi.org/10.1016/j.jcou.2022.102209,"CoIn-N, 1.04 wt% K",Yes,In2O3,In2O3,36.6,Co3O4,Co3O4,56.9,K,6.5,NA,NA,NA,NA,513,40,3,23.04,0.1,1.6,52.1,0.8336,0.0640
Lin et al. (2022),https://doi.org/10.1016/j.jcou.2022.102209,"CoIn-N, 1.04 wt% K",Yes,In2O3,In2O3,37.6,Co3O4,Co3O4,57.9,K,7.5,NA,NA,NA,NA,528,40,3,23.04,0.1,2.4,43.1,1.0344,0.0794
Lin et al. (2022),https://doi.org/10.1016/j.jcou.2022.102209,"CoIn-N, 1.04 wt% K",Yes,In2O3,In2O3,38.6,Co3O4,Co3O4,58.9,K,8.5,NA,NA,NA,NA,543,40,3,23.04,0.1,3.3,32.5,1.0725,0.0823
Lin et al. (2022),https://doi.org/10.1016/j.jcou.2022.102209,"CoIn-N, 1.04 wt% K",Yes,In2O3,In2O3,39.6,Co3O4,Co3O4,59.9,K,9.5,NA,NA,NA,NA,558,40,3,23.04,0.1,4.9,25.3,1.2397,0.0951
Lin et al. (2022),https://doi.org/10.1016/j.jcou.2022.102209,"CoIn-N, 1.04 wt% K",Yes,In2O3,In2O3,40.6,Co3O4,Co3O4,60.9,K,10.5,NA,NA,NA,NA,573,40,3,23.04,0.1,6.9,18.7,1.2903,0.0990
Lei et al. (2016),https://doi.org/10.1016/j.fuel.2015.09.082,CZA-C-1.25,Yes,CuO,Cu,65,ZnO,ZnO,27.5,Al2O3,7.5,NA,NA,77.6,NA,513,30,3,3.60,2,16.2,63.8,10.34,0.1239
Lei et al. (2016),https://doi.org/10.1016/j.fuel.2015.09.082,CZA-C-0.50,Yes,CuO,Cu,65,ZnO,ZnO,27.5,Al2O3,7.5,NA,NA,26.7,NA,513,30,3,3.60,2,5.6,62.3,3.49,0.0418
Lei et al. (2016),https://doi.org/10.1016/j.fuel.2015.09.082,CZA-C-0.75,Yes,CuO,Cu,65,ZnO,ZnO,27.5,Al2O3,7.5,NA,NA,48.9,NA,513,30,3,3.60,2,8.9,62.9,5.60,0.0671
Lei et al. (2016),https://doi.org/10.1016/j.fuel.2015.09.082,CZA-C-1.00,Yes,CuO,Cu,65,ZnO,ZnO,27.5,Al2O3,7.5,NA,NA,64.8,NA,513,30,3,3.60,2,14.6,63.6,9.29,0.1113
Lei et al. (2016),https://doi.org/10.1016/j.fuel.2015.09.082,CZA-O-1.00,Yes,CuO,Cu,65,ZnO,ZnO,27.5,Al2O3,7.5,NA,NA,54.3,NA,513,30,3,3.60,2,12.1,62.6,7.57,0.0908
Lei et al. (2016),https://doi.org/10.1016/j.fuel.2015.09.082,CZA-U-1.00,Yes,CuO,Cu,65,ZnO,ZnO,27.5,Al2O3,7.5,NA,NA,17.3,NA,513,30,3,3.60,2,3.2,53.9,1.72,0.0207
Lei et al. (2016),https://doi.org/10.1016/j.fuel.2015.09.082,CZA-CC,Yes,CuO,Cu,65,ZnO,ZnO,27.5,Al2O3,7.5,NA,NA,43.2,NA,513,30,3,3.60,2,8.1,63.3,5.13,0.0615
Lin et al. (2021),https://doi.org/10.1016/j.cattod.2020.05.049,Pd-Cu/Ti0.5Zr0.5O2,No,CuO,Cu,NA,Pd,Pd,NA,TiO2,NA,ZrO2,NA,158,2.30,523,41,3,3.66,0.2,10.5,38,4.0,0.0486
Lin et al. (2021),https://doi.org/10.1016/j.cattod.2020.05.049,Pd-Cu/Ti0.2Zr0.8O2 ,No,CuO,Cu,NA,Pd,Pd,NA,TiO2,NA,ZrO2,NA,130,2.60,523,41,3,3.66,0.2,9.3,43.9,4.1,0.0498
Lin et al. (2021),https://doi.org/10.1016/j.cattod.2020.05.049,Pd-Cu/Ti0.8Zr0.2O2,No,CuO,Cu,NA,Pd,Pd,NA,TiO2,NA,ZrO2,NA,200,2.80,523,41,3,3.66,0.2,13.4,30.5,4.1,0.0498
Lin et al. (2021),https://doi.org/10.1016/j.cattod.2020.05.049,Pd-Cu/Ti0.1Zr0.9O2 ,No,CuO,Cu,NA,Pd,Pd,NA,TiO2,NA,ZrO2,NA,121,3.10,523,41,3,3.66,0.2,10.1,44.6,4.5,0.0549
Lin et al. (2021),https://doi.org/10.1016/j.cattod.2020.05.049,Pd-Cu/ZrO2-C ,No,CuO,Cu,NA,Pd,Pd,NA,ZrO2,NA,NA,NA,50,3.40,523,41,3,3.66,0.2,7.2,40.2,2.9,0.0353
Lin et al. (2021),https://doi.org/10.1016/j.cattod.2020.05.049,Pd-Cu/Ti0.8Ce0.2O2 ,No,CuO,Cu,NA,Pd,Pd,NA,TiO2,NA,CeO2,NA,192,3.90,523,41,3,3.66,0.2,12.4,27.1,3.4,0.0410
Lin et al. (2021),https://doi.org/10.1016/j.cattod.2020.05.049,Pd-Cu/Ti0.3Zr0.7O2,No,CuO,Cu,NA,Pd,Pd,NA,TiO2,NA,ZrO2,NA,131,4.10,523,41,3,3.66,0.2,11.7,34.1,4.0,0.0486
Lin et al. (2021),https://doi.org/10.1016/j.cattod.2020.05.049,Pd-Cu/CeO2-C,No,CuO,Cu,NA,Pd,Pd,NA,CeO2,NA,NA,NA,90,4.30,523,41,3,3.66,0.2,6.7,29.4,2.0,0.0240
Lin et al. (2021),https://doi.org/10.1016/j.cattod.2020.05.049,Pd-Cu/TiO2-C ,No,CuO,Cu,NA,Pd,Pd,NA,TiO2,NA,NA,NA,60,4.30,523,41,3,3.66,0.2,11.9,18.9,2.2,0.0274
Lin et al. (2021),https://doi.org/10.1016/j.cattod.2020.05.049,Pd-Cu/Ti0.2Ce0.8O2,No,CuO,Cu,NA,Pd,Pd,NA,TiO2,NA,CeO2,NA,104,5.80,523,41,3,3.66,0.2,8.5,31.4,2.7,0.0325
Liu et al. (2016),https://doi.org/10.1016/j.molcata.2016.09.032,C/1%MT,Yes,CuO,Cu,9,NA,NA,NA,MgO,2,TiO2,89,97,NA,493,30,3,4.27,0.5,5.2,37.9,1.97,0.0280
Liu et al. (2016),https://doi.org/10.1016/j.molcata.2016.09.032,C/1%MT,Yes,CuO,Cu,9,NA,NA,NA,MgO,2,TiO2,89,97,NA,453,30,3,4.27,0.5,3.5,52.6,1.84,0.0262
Liu et al. (2016),https://doi.org/10.1016/j.molcata.2016.09.032,C/1%MT,Yes,CuO,Cu,9,NA,NA,NA,MgO,2,TiO2,89,97,NA,473,30,3,4.27,0.5,4.5,43.1,1.94,0.0276
Liu et al. (2016),https://doi.org/10.1016/j.molcata.2016.09.032,C/1%MT,Yes,CuO,Cu,9,NA,NA,NA,MgO,2,TiO2,89,97,NA,513,30,3,4.27,0.5,7.1,31.6,2.24,0.0319
Liu et al. (2016),https://doi.org/10.1016/j.molcata.2016.09.032,C/1%MT,Yes,CuO,Cu,9,NA,NA,NA,MgO,2,TiO2,89,97,NA,533,30,3,4.27,0.5,10.3,23.9,2.46,0.0350
Liu et al. (2016),https://doi.org/10.1016/j.molcata.2016.09.032,C/3%MT,Yes,CuO,Cu,9,NA,NA,NA,MgO,5,TiO2,86,93,NA,493,30,3,4.27,0.5,3.6,48.2,1.74,0.0247
Liu et al. (2016),https://doi.org/10.1016/j.molcata.2016.09.032,C/0.5%MT,Yes,CuO,Cu,9,NA,NA,NA,MgO,1,TiO2,90,87,NA,493,30,3,4.27,0.5,5,33.9,1.70,0.0241
Liu et al. (2016),https://doi.org/10.1016/j.molcata.2016.09.032,C/7%MT,Yes,CuO,Cu,8.5,NA,NA,NA,MgO,11.8,TiO2,79.7,83,NA,493,30,3,4.27,0.5,2.4,46,1.10,0.0157
Liu et al. (2016),https://doi.org/10.1016/j.molcata.2016.09.032,C/5%MT,Yes,CuO,Cu,8.7,NA,NA,NA,MgO,8.6,TiO2,82.7,82,NA,493,30,3,4.27,0.5,2.6,55.5,1.44,0.0205
Liu et al. (2016),https://doi.org/10.1016/j.molcata.2016.09.032,C/T,Yes,CuO,Cu,11.2,NA,NA,NA,MgO,NA,TiO2,88.8,75,NA,493,30,3,4.27,0.5,4.3,29.8,1.28,0.0182
Liu et al. (2016),https://doi.org/10.1016/j.molcata.2016.09.032,C/T,Yes,CuO,Cu,11.2,NA,NA,NA,MgO,NA,TiO2,88.8,75,NA,453,30,3,4.27,0.5,2,45.8,0.92,0.0130
Liu et al. (2016),https://doi.org/10.1016/j.molcata.2016.09.032,C/T,Yes,CuO,Cu,11.2,NA,NA,NA,MgO,NA,TiO2,88.8,75,NA,473,30,3,4.27,0.5,3.4,37.2,1.26,0.0180
Liu et al. (2016),https://doi.org/10.1016/j.molcata.2016.09.032,C/T,Yes,CuO,Cu,11.2,NA,NA,NA,MgO,NA,TiO2,88.8,75,NA,513,30,3,4.27,0.5,6.4,24.2,1.55,0.0220
Liu et al. (2016),https://doi.org/10.1016/j.molcata.2016.09.032,C/T,Yes,CuO,Cu,11.2,NA,NA,NA,MgO,NA,TiO2,88.8,75,NA,533,30,3,4.27,0.5,9.7,21.1,2.05,0.0291
Ma et al. (1998),https://doi.org/10.1016/S0926-860X(98)00079-9,Cat01,Yes,CuO,Cu,45,ZnO,ZnO,45,ZrO2,10,NA,NA,38.87,15.40,513,20,3,5.20,NA,12.3,40.5,5,0.0866
Ma et al. (1998),https://doi.org/10.1016/S0926-860X(98)00079-9,Cat01,Yes,CuO,Cu,45,ZnO,ZnO,45,ZrO2,10,NA,NA,38.87,15.40,513,20,3,2.40,NA,18.5,36.3,6.7,0.0535
Ma et al. (1998),https://doi.org/10.1016/S0926-860X(98)00079-9,Cat03,Yes,CuO,Cu,45,ZnO,ZnO,45,ZrO2,10,NA,NA,69.74,21.20,513,20,3,5.20,NA,14,41.5,5.8,0.1004
Ma et al. (1998),https://doi.org/10.1016/S0926-860X(98)00079-9,Cat03,Yes,CuO,Cu,45,ZnO,ZnO,45,ZrO2,10,NA,NA,69.74,21.20,513,20,3,2.40,NA,18.5,38.4,7.1,0.0567
Ma et al. (1998),https://doi.org/10.1016/S0926-860X(98)00079-9,Cat02,Yes,CuO,Cu,45,ZnO,ZnO,45,ZrO2,10,NA,NA,36.11,21.00,513,20,3,5.20,NA,9.5,45.5,4.3,0.0745
Ma et al. (1998),https://doi.org/10.1016/S0926-860X(98)00079-9,Cat02,Yes,CuO,Cu,45,ZnO,ZnO,45,ZrO2,10,NA,NA,36.11,21.00,513,20,3,2.40,NA,17.1,36.6,6.3,0.0504
Ma et al. (1998),https://doi.org/10.1016/S0926-860X(98)00079-9,Cat04,Yes,CuO,Cu,45,ZnO,ZnO,45,ZrO2,10,NA,NA,45.27,23.00,513,20,3,5.20,NA,13.1,43,5.6,0.0970
Ma et al. (1998),https://doi.org/10.1016/S0926-860X(98)00079-9,Cat04,Yes,CuO,Cu,45,ZnO,ZnO,45,ZrO2,10,NA,NA,45.27,23.00,513,20,3,2.40,NA,18.7,36.7,6.9,0.0551
Ma et al. (1998),https://doi.org/10.1016/S0926-860X(98)00079-9,Cat05,Yes,CuO,Cu,45,ZnO,ZnO,45,ZrO2,10,NA,NA,NA,NA,513,20,3,2.40,NA,17.53,33.08,5.798924,0.0463
Ma et al. (1998),https://doi.org/10.1016/S0926-860X(98)00079-9,Cat05,Yes,CuO,Cu,45,ZnO,ZnO,45,ZrO2,10,NA,NA,NA,NA,513,20,3,5.20,NA,9.62,37.56,3.613272,0.0626
Malik et al. (2018),https://doi.org/10.1016/j.apcata.2018.04.036,0.5Ca5P5ZC,Yes,Pd,Pd,7.2,ZnO,Zn,11.7,CeO2,79.3,Ca,1.8,67.39,3.63,493,30,3,2.40,0.5,7.7,100,7.7,0.0615
Malik et al. (2018),https://doi.org/10.1016/j.apcata.2018.04.036,0.5Ca5P5ZC,Yes,Pd,Pd,7.2,ZnO,Zn,11.7,CeO2,79.3,Ca,1.8,67.39,3.63,503,30,3,2.40,0.5,9.57,98.25,9.402525,0.0751
Malik et al. (2018),https://doi.org/10.1016/j.apcata.2018.04.036,0.5Ca5P5ZC,Yes,Pd,Pd,7.2,ZnO,Zn,11.7,CeO2,79.3,Ca,1.8,67.39,3.63,503,50,3,2.40,0.5,5.53,94.41,5.220873,0.0417
Malik et al. (2018),https://doi.org/10.1016/j.apcata.2018.04.036,0.5Ca5P5ZC,Yes,Pd,Pd,7.2,ZnO,Zn,11.7,CeO2,79.3,Ca,1.8,67.39,3.63,503,30,3,2.40,0.5,9.63,97.8,9.41814,0.0753
Malik et al. (2018),https://doi.org/10.1016/j.apcata.2018.04.036,5P5ZC,Yes,Pd,Pd,7.3,ZnO,Zn,11.8,CeO2,80.9,NA,NA,80.67,3.63,493,30,3,2.40,0.5,6.3,100,6.3,0.0504
Malik et al. (2018),https://doi.org/10.1016/j.apcata.2018.04.036,5PC,Yes,Pd,Pd,7.8,NA,NA,NA,CeO2,92.2,NA,NA,69.17,1.41,493,30,3,2.40,0.5,1.7,70.1,1.1917,0.0095
Malik et al. (2020),https://doi.org/10.1016/j.cattod.2019.05.040,5P5ZZr-IMP,Yes,Pd,Pd,5.5,ZnO,Zn,9,ZrO2,85.5,NA,NA,6.13,3.17,503,30,3,2.40,0.5,5.7,100,5.7,0.0456
Malik et al. (2020),https://doi.org/10.1016/j.cattod.2019.05.040,5P5ZZr-IMP,Yes,Pd,Pd,5.5,ZnO,Zn,9,ZrO2,85.5,NA,NA,6.13,3.17,493,30,3,2.40,0.5,1.9,100,1.9,0.0152
Malik et al. (2020),https://doi.org/10.1016/j.cattod.2019.05.040,5P5ZZr-IMP,Yes,Pd,Pd,5.5,ZnO,Zn,9,ZrO2,85.5,NA,NA,6.13,3.17,523,30,3,2.40,0.5,7.1,98,6.958,0.0556
Malik et al. (2020),https://doi.org/10.1016/j.cattod.2019.05.040,5P5ZZr-IMP,Yes,Pd,Pd,5.5,ZnO,Zn,9,ZrO2,85.5,NA,NA,6.13,3.17,543,30,3,2.40,0.5,9.6,89,8.544,0.0683
Malik et al. (2020),https://doi.org/10.1016/j.cattod.2019.05.040,5P5ZZr-IMP,Yes,Pd,Pd,5.5,ZnO,Zn,9,ZrO2,85.5,NA,NA,6.13,3.17,523,10,3,2.40,0.5,5.5,93.5,5.1425,0.0411
Malik et al. (2020),https://doi.org/10.1016/j.cattod.2019.05.040,5P5ZZr-IMP,Yes,Pd,Pd,5.5,ZnO,Zn,9,ZrO2,85.5,NA,NA,6.13,3.17,523,20,3,2.40,0.5,8.2,95.4,7.8228,0.0625
Malik et al. (2020),https://doi.org/10.1016/j.cattod.2019.05.040,5P5ZZr-IMP,Yes,Pd,Pd,5.5,ZnO,Zn,9,ZrO2,85.5,NA,NA,6.13,3.17,523,30,3,2.40,0.5,7.1,98.1,6.9651,0.0557
Malik et al. (2020),https://doi.org/10.1016/j.cattod.2019.05.040,0.5Ca5P5ZZr-IMP,Yes,Pd,Pd,5.4,ZnO,Zn,8.9,ZrO2,84.2,Ca,1.5,6.12,3.32,503,30,3,2.40,0.5,7.2,100,7.2,0.0575
Malik et al. (2020),https://doi.org/10.1016/j.cattod.2019.05.040,0.5Ca5P5ZZr-IMP,Yes,Pd,Pd,5.4,ZnO,Zn,8.9,ZrO2,84.2,Ca,1.5,6.12,3.32,493,30,3,2.40,0.5,3.8,100,3.8,0.0304
Malik et al. (2020),https://doi.org/10.1016/j.cattod.2019.05.040,0.5Ca5P5ZZr-IMP,Yes,Pd,Pd,5.4,ZnO,Zn,8.9,ZrO2,84.2,Ca,1.5,6.12,3.32,523,30,3,2.40,0.5,9.5,99.2,9.424,0.0753
Malik et al. (2020),https://doi.org/10.1016/j.cattod.2019.05.040,0.5Ca5P5ZZr-IMP,Yes,Pd,Pd,5.4,ZnO,Zn,8.9,ZrO2,84.2,Ca,1.5,6.12,3.32,543,30,3,2.40,0.5,10.9,91.3,9.9517,0.0795
Malik et al. (2020),https://doi.org/10.1016/j.cattod.2019.05.040,0.5Ca5P5ZZr-IMP,Yes,Pd,Pd,5.4,ZnO,Zn,8.9,ZrO2,84.2,Ca,1.5,6.12,3.32,523,10,3,2.40,0.5,7.4,95.3,7.0522,0.0564
Malik et al. (2020),https://doi.org/10.1016/j.cattod.2019.05.040,0.5Ca5P5ZZr-IMP,Yes,Pd,Pd,5.4,ZnO,Zn,8.9,ZrO2,84.2,Ca,1.5,6.12,3.32,523,20,3,2.40,0.5,10.4,98.1,10.2024,0.0815
Malik et al. (2020),https://doi.org/10.1016/j.cattod.2019.05.040,0.5Ca5P5ZZr-IMP,Yes,Pd,Pd,5.4,ZnO,Zn,8.9,ZrO2,84.2,Ca,1.5,6.12,3.32,523,30,3,2.40,0.5,9.4,99.1,9.3154,0.0744
Ota et al. (2012),https://doi.org/10.1016/j.jcat.2012.05.020,PdMgAl,Yes,Pd,Pd,1.2,NA,NA,NA,MgO,83.8,Al2O3,15,127,NA,523,30,3,14.60,0.4,0.3,4,0.012,0.0006
Ota et al. (2012),https://doi.org/10.1016/j.jcat.2012.05.020,PdZnAl,Yes,Pd,Pd,1.2,NA,NA,NA,ZnO,83.8,Al2O3,15,86,NA,523,30,3,14.60,0.4,0.6,60,0.36,0.0175
Ota et al. (2012),https://doi.org/10.1016/j.jcat.2012.05.020,PdMgGa,Yes,Pd,Pd,1.2,NA,NA,NA,MgO,83.8,Ga2O3,15,111,NA,523,30,3,14.60,0.4,1,47,0.47,0.0229
R. Hou 2023,https://doi.org/10.1016/j.jes.2023.05.010,Au/In2O3-HM,Yes,Au,Au,1.4,NA,NA,NA,In2O3,98.6,NA,NA,32.6,30.80,573,30,4,15.00,0.2,6.34,57.29,3.632186,0.1451
R. Hou 2023,https://doi.org/10.1016/j.jes.2023.05.010,Au/In2O3-HM,Yes,Au,Au,1.4,NA,NA,NA,In2O3,98.6,NA,NA,32.6,30.80,548,30,4,15.00,0.2,2.5,64,1.6,0.0639
R. Hou 2023,https://doi.org/10.1016/j.jes.2023.05.010,Au/In2O3-HM,Yes,Au,Au,1.4,NA,NA,NA,In2O3,98.6,NA,NA,32.6,30.80,523,30,4,15.00,0.2,1,68,0.68,0.0272
R. Hou 2023,https://doi.org/10.1016/j.jes.2023.05.010,Au/In2O3-HM,Yes,Au,Au,1.4,NA,NA,NA,In2O3,98.6,NA,NA,32.6,30.80,498,30,4,15.00,0.2,0.2,92,0.184,0.0074
R. Hou 2023,https://doi.org/10.1016/j.jes.2023.05.010,Au/In2O3-HM,Yes,Au,Au,1.4,NA,NA,NA,In2O3,98.6,NA,NA,32.6,30.80,473,30,4,15.00,0.2,0.1,70,0.07,0.0028
R. Hou 2023,https://doi.org/10.1016/j.jes.2023.05.010,Au/In2O3-NS,Yes,Au,Au,1.4,NA,NA,NA,In2O3,98.6,NA,NA,94.9,17.10,573,30,4,15.00,0.2,12.68,59.76,7.577568,0.3028
R. Hou 2023,https://doi.org/10.1016/j.jes.2023.05.010,Au/In2O3-NS,Yes,Au,Au,1.4,NA,NA,NA,In2O3,98.6,NA,NA,94.9,17.10,548,30,4,15.00,0.2,5.6,63,3.528,0.1410
R. Hou 2023,https://doi.org/10.1016/j.jes.2023.05.010,Au/In2O3-NP,Yes,Au,Au,1.4,NA,NA,NA,In2O3,98.6,NA,NA,53.7,8.30,573,30,4,15.00,0.2,8.03,54.83,4.402849,0.1759
R. Hou 2023,https://doi.org/10.1016/j.jes.2023.05.010,Au/In2O3-NP,Yes,Au,Au,1.4,NA,NA,NA,In2O3,98.6,NA,NA,53.7,8.30,548,30,4,15.00,0.2,2.6,64,1.664,0.0665
R. Hou 2023,https://doi.org/10.1016/j.jes.2023.05.010,Au/In2O3-NS,Yes,Au,Au,1.4,NA,NA,NA,In2O3,98.6,NA,NA,94.9,17.10,523,30,4,15.00,0.2,2.4,67,1.608,0.0643
R. Hou 2023,https://doi.org/10.1016/j.jes.2023.05.010,Au/In2O3-NP,Yes,Au,Au,1.4,NA,NA,NA,In2O3,98.6,NA,NA,53.7,8.30,523,30,4,15.00,0.2,1.8,73,1.314,0.0525
R. Hou 2023,https://doi.org/10.1016/j.jes.2023.05.010,Au/In2O3-NS,Yes,Au,Au,1.4,NA,NA,NA,In2O3,98.6,NA,NA,94.9,17.10,498,30,4,15.00,0.2,0.4,50,0.2,0.0080
R. Hou 2023,https://doi.org/10.1016/j.jes.2023.05.010,Au/In2O3-NP,Yes,Au,Au,1.4,NA,NA,NA,In2O3,98.6,NA,NA,53.7,8.30,498,30,4,15.00,0.2,0.2,94,0.188,0.0075
R. Hou 2023,https://doi.org/10.1016/j.jes.2023.05.010,Au/In2O3-NS,Yes,Au,Au,1.4,NA,NA,NA,In2O3,98.6,NA,NA,94.9,17.10,473,30,4,15.00,0.2,0.1,44,0.044,0.0018
R. Hou 2023,https://doi.org/10.1016/j.jes.2023.05.010,Au/In2O3-HM,Yes,Au,Au,1.4,NA,NA,NA,In2O3,98.6,NA,NA,32.6,30.80,473,30,4,15.00,0.2,0.1,52,0.052,0.0021
R. Hou 2023,https://doi.org/10.1016/j.jes.2023.05.010,In2O3-HM,Yes,NA,NA,NA,NA,NA,NA,In2O3,100,NA,NA,42.3,52.10,573,30,4,15.00,0.2,5.43,53.23,2.890389,0.1155
R. Hou 2023,https://doi.org/10.1016/j.jes.2023.05.010,In2O3-HM,Yes,NA,NA,NA,NA,NA,NA,In2O3,100,NA,NA,42.3,52.10,473,30,4,15.00,0.2,0.1,83.8,0.0838,0.0033
R. Hou 2023,https://doi.org/10.1016/j.jes.2023.05.010,In2O3-HM,Yes,NA,NA,NA,NA,NA,NA,In2O3,100,NA,NA,42.3,52.10,498,30,4,15.00,0.2,0.4,90.6,0.3624,0.0145
R. Hou 2023,https://doi.org/10.1016/j.jes.2023.05.010,In2O3-HM,Yes,NA,NA,NA,NA,NA,NA,In2O3,100,NA,NA,42.3,52.10,523,30,4,15.00,0.2,1.1,64.8,0.7128,0.0285
R. Hou 2023,https://doi.org/10.1016/j.jes.2023.05.010,In2O3-HM,Yes,NA,NA,NA,NA,NA,NA,In2O3,100,NA,NA,42.3,52.10,548,30,4,15.00,0.2,2.7,57.4,1.5498,0.0619
R. Hou 2023,https://doi.org/10.1016/j.jes.2023.05.010,In2O3-NP,Yes,NA,NA,NA,NA,NA,NA,In2O3,100,NA,NA,69.2,10.00,573,30,4,15.00,0.2,7.46,47.61,3.551706,0.1419
R. Hou 2023,https://doi.org/10.1016/j.jes.2023.05.010,In2O3-NP,Yes,NA,NA,NA,NA,NA,NA,In2O3,100,NA,NA,69.2,10.00,473,30,4,15.00,0.2,0.2,57.1,0.1142,0.0046
R. Hou 2023,https://doi.org/10.1016/j.jes.2023.05.010,In2O3-NP,Yes,NA,NA,NA,NA,NA,NA,In2O3,100,NA,NA,69.2,10.00,498,30,4,15.00,0.2,0.4,86.1,0.3444,0.0138
R. Hou 2023,https://doi.org/10.1016/j.jes.2023.05.010,In2O3-NP,Yes,NA,NA,NA,NA,NA,NA,In2O3,100,NA,NA,69.2,10.00,523,30,4,15.00,0.2,1.5,61.1,0.9165,0.0366
R. Hou 2023,https://doi.org/10.1016/j.jes.2023.05.010,In2O3-NP,Yes,NA,NA,NA,NA,NA,NA,In2O3,100,NA,NA,69.2,10.00,548,30,4,15.00,0.2,3.3,56,1.848,0.0738
R. Hou 2023,https://doi.org/10.1016/j.jes.2023.05.010,In2O3-NS,Yes,NA,NA,NA,NA,NA,NA,In2O3,100,NA,NA,123.5,22.40,573,30,4,15.00,0.2,9.15,44.08,4.03332,0.1612
R. Hou 2023,https://doi.org/10.1016/j.jes.2023.05.010,In2O3-NS,Yes,NA,NA,NA,NA,NA,NA,In2O3,100,NA,NA,123.5,22.40,473,30,4,15.00,0.2,0.2,65.3,0.1306,0.0052
R. Hou 2023,https://doi.org/10.1016/j.jes.2023.05.010,In2O3-NS,Yes,NA,NA,NA,NA,NA,NA,In2O3,100,NA,NA,123.5,22.40,498,30,4,15.00,0.2,0.5,91.1,0.4555,0.0182
R. Hou 2023,https://doi.org/10.1016/j.jes.2023.05.010,In2O3-NS,Yes,NA,NA,NA,NA,NA,NA,In2O3,100,NA,NA,123.5,22.40,523,30,4,15.00,0.2,1.9,62.2,1.1818,0.0472
R. Hou 2023,https://doi.org/10.1016/j.jes.2023.05.010,In2O3-NS,Yes,NA,NA,NA,NA,NA,NA,In2O3,100,NA,NA,123.5,22.40,548,30,4,15.00,0.2,4.2,56.5,2.373,0.0948
Rui et al. (2017),https://doi.org/10.1016/j.apcatb.2017.06.069,Pd-P/In2O3,Yes,Pd,Pd,2.3,NA,NA,NA,In2O3,97.7,NA,NA,NA,NA,573,50,4,21.00,0.1,20.5,72.1,14.78,0.8269
Rui et al. (2017),https://doi.org/10.1016/j.apcatb.2017.06.069,Pd-P/In2O3,Yes,Pd,Pd,2.3,NA,NA,NA,In2O3,97.7,NA,NA,NA,NA,473,50,4,21.00,0.1,0.8,100,0.80,0.0448
Rui et al. (2017),https://doi.org/10.1016/j.apcatb.2017.06.069,Pd-P/In2O3,Yes,Pd,Pd,2.3,NA,NA,NA,In2O3,97.7,NA,NA,NA,NA,498,50,4,21.00,0.1,3.1,95.6,2.96,0.1658
Rui et al. (2017),https://doi.org/10.1016/j.apcatb.2017.06.069,Pd-P/In2O3,Yes,Pd,Pd,2.3,NA,NA,NA,In2O3,97.7,NA,NA,NA,NA,523,50,4,21.00,0.1,8.4,91.5,7.69,0.4300
Rui et al. (2017),https://doi.org/10.1016/j.apcatb.2017.06.069,Pd-P/In2O3,Yes,Pd,Pd,2.3,NA,NA,NA,In2O3,97.7,NA,NA,NA,NA,548,50,4,21.00,0.1,15.5,84.5,13.10,0.7327
Rui et al. (2017),https://doi.org/10.1016/j.apcatb.2017.06.069,Pd-I/In2O3,Yes,Pd,Pd,2.5,NA,NA,NA,In2O3,97.5,NA,NA,NA,NA,573,50,4,21.00,0.1,18.4,72.7,13.38,0.7484
Rui et al. (2017),https://doi.org/10.1016/j.apcatb.2017.06.069,Pd-I/In2O3,Yes,Pd,Pd,2.5,NA,NA,NA,In2O3,97.5,NA,NA,NA,NA,473,50,4,21.00,0.1,0.2,100,0.20,0.0112
Rui et al. (2017),https://doi.org/10.1016/j.apcatb.2017.06.069,Pd-I/In2O3,Yes,Pd,Pd,2.5,NA,NA,NA,In2O3,97.5,NA,NA,NA,NA,498,50,4,21.00,0.1,1.6,93.3,1.49,0.0835
Rui et al. (2017),https://doi.org/10.1016/j.apcatb.2017.06.069,Pd-I/In2O3,Yes,Pd,Pd,2.5,NA,NA,NA,In2O3,97.5,NA,NA,NA,NA,523,50,4,21.00,0.1,4.7,88.9,4.18,0.2338
Rui et al. (2017),https://doi.org/10.1016/j.apcatb.2017.06.069,Pd-I/In2O3,Yes,Pd,Pd,2.5,NA,NA,NA,In2O3,97.5,NA,NA,NA,NA,548,50,4,21.00,0.1,11.2,82.1,9.20,0.5144
Rui et al. (2017),https://doi.org/10.1016/j.apcatb.2017.06.069,In2O3,Yes,NA,NA,NA,NA,NA,NA,In2O3,100,NA,NA,NA,NA,573,50,4,21.00,0.1,8.2,71.2,5.84,0.3266
