Repository: jiangtheory/teaching

File: eche589/notebooks/TheMeCat_v1.csv (part 3 of 4)
Arena et al. (2007),https://doi.org/10.1016/j.jcat.2007.04.003,Cu(3)ZnO(9)/ZrO2(6),Yes,CuO,Cu,18,ZnO,ZnO,48.8,ZrO2,33.2,NA,NA,147,7.30,473,30,3,4.40,0.5,6.5,70.9,4.61,0.0675
Arena et al. (2007),https://doi.org/10.1016/j.jcat.2007.04.003,Cu(3)ZnO(9)/ZrO2(6),Yes,CuO,Cu,18,ZnO,ZnO,48.8,ZrO2,33.2,NA,NA,147,7.30,493,10,3,4.40,0.5,8.6,34.6,2.98,0.0437
Arena et al. (2007),https://doi.org/10.1016/j.jcat.2007.04.003,Cu(3)ZnO(9)/ZrO2(6),Yes,CuO,Cu,18,ZnO,ZnO,48.8,ZrO2,33.2,NA,NA,147,7.30,473,10,3,4.40,0.5,4.1,59.5,2.44,0.0358
Arena et al. (2007),https://doi.org/10.1016/j.jcat.2007.04.003,Cu(3)ZnO(9)/ZrO2(6),Yes,CuO,Cu,18,ZnO,ZnO,48.8,ZrO2,33.2,NA,NA,147,7.30,513,10,3,4.40,0.5,13.3,16.9,2.25,0.0330
Rui et al. (2017),https://doi.org/10.1016/j.apcatb.2017.06.069,In2O3,Yes,NA,NA,NA,NA,NA,NA,In2O3,100,NA,NA,NA,NA,473,50,4,21.00,0.1,0,0,0.00,0.0000
Rui et al. (2017),https://doi.org/10.1016/j.apcatb.2017.06.069,In2O3,Yes,NA,NA,NA,NA,NA,NA,In2O3,100,NA,NA,NA,NA,498,50,4,21.00,0.1,0.2,99.7,0.1994,0.0112
Rui et al. (2017),https://doi.org/10.1016/j.apcatb.2017.06.069,In2O3,Yes,NA,NA,NA,NA,NA,NA,In2O3,100,NA,NA,NA,NA,523,50,4,21.00,0.1,1.2,81.5,0.978,0.0547
Rui et al. (2017),https://doi.org/10.1016/j.apcatb.2017.06.069,In2O3,Yes,NA,NA,NA,NA,NA,NA,In2O3,100,NA,NA,NA,NA,548,50,4,21.00,0.1,3.5,75.3,2.6355,0.1474
S. Ghosh 2022,https://doi.org/10.1016/j.cej.2022.135090,In2O3,Yes,In2O3,In2O3,100,NA,NA,NA,NA,NA,NA,NA,NA,NA,573,40,3,6.00,0.67,7,65,4.55,0.0909
S. Ghosh 2022,https://doi.org/10.1016/j.cej.2022.135090,In2O3,Yes,In2O3,In2O3,100,NA,NA,NA,NA,NA,NA,NA,NA,NA,593,40,3,6.00,0.67,8,50,4,0.0799
S. Ghosh 2022,https://doi.org/10.1016/j.cej.2022.135090,In2O3,Yes,In2O3,In2O3,100,NA,NA,NA,NA,NA,NA,NA,NA,NA,613,40,3,6.00,0.67,11,36,3.96,0.0791
S. Ghosh 2022,https://doi.org/10.1016/j.cej.2022.135090,In2O3,Yes,In2O3,In2O3,100,NA,NA,NA,NA,NA,NA,NA,NA,NA,553,40,3,6.00,0.67,5,71,3.55,0.0709
S. Ghosh 2022,https://doi.org/10.1016/j.cej.2022.135090,In2O3,Yes,In2O3,In2O3,100,NA,NA,NA,NA,NA,NA,NA,NA,NA,643,40,3,6.00,0.67,16,18,2.88,0.0575
S. Ghosh 2022,https://doi.org/10.1016/j.cej.2022.135090,In2O3,Yes,In2O3,In2O3,100,NA,NA,NA,NA,NA,NA,NA,NA,NA,523,40,3,6.00,0.67,2,80,1.6,0.0320
S. Ghosh 2022,https://doi.org/10.1016/j.cej.2022.135090,In2O3,Yes,In2O3,In2O3,100,NA,NA,NA,NA,NA,NA,NA,NA,NA,673,40,3,6.00,0.67,22.5,1,0.225,0.0045
S. Ghosh 2022,https://doi.org/10.1016/j.cej.2022.135090,In2O3/HZSM(Zeolite),Yes,In2O3,In2O3,42.3,NA,NA,NA,NA,NA,NA,NA,NA,NA,673,40,3,6.00,1,26,38,9.88,0.1974
S. Ghosh 2022,https://doi.org/10.1016/j.cej.2022.135090,In2O3/HZSM(Zeolite),Yes,In2O3,In2O3,42.3,NA,NA,NA,SiO2,2.4,Al2O3,55.3,NA,NA,593,40,3,6.00,1,9,80,7.2,0.1439
S. Ghosh 2022,https://doi.org/10.1016/j.cej.2022.135090,In2O3/HZSM(Zeolite),Yes,In2O3,In2O3,42.3,NA,NA,NA,SiO2,2.4,Al2O3,55.3,NA,NA,643,40,3,6.00,1,17.5,40,7,0.1399
S. Ghosh 2022,https://doi.org/10.1016/j.cej.2022.135090,In2O3/HZSM(Zeolite),Yes,In2O3,In2O3,42.3,NA,NA,NA,SiO2,2.4,Al2O3,55.3,NA,NA,613,40,3,6.00,1,13.5,50,6.75,0.1349
S. Ghosh 2022,https://doi.org/10.1016/j.cej.2022.135090,In2O3/HZSM(Zeolite),Yes,In2O3,In2O3,42.3,NA,NA,NA,SiO2,2.4,Al2O3,55.3,NA,NA,573,40,3,6.00,1,7,60,4.2,0.0839
S. Ghosh 2022,https://doi.org/10.1016/j.cej.2022.135090,In2O3/HZSM(Zeolite),Yes,In2O3,In2O3,42.3,NA,NA,NA,SiO2,2.4,Al2O3,55.3,NA,NA,553,40,3,6.00,1,4,90,3.6,0.0719
S. Ghosh 2022,https://doi.org/10.1016/j.cej.2022.135090,In2O3/HZSM(Zeolite),Yes,In2O3,In2O3,42.3,NA,NA,NA,SiO2,2.4,Al2O3,55.3,NA,NA,523,40,3,6.00,1,1,0,0,0.0000
S. Zhang et al.  2023,https://doi.org/10.1016/j.cej.2024.150334,CoGa1.0Al1.0O4/SiO2,Yes,CoGaAlO4,CoGaAlO4,10.5,NA,NA,NA,SiO2,89.5,NA,NA,NA,NA,543,30,4,3.00,NA,4.2,33,1.386,0.0111
S. Zhang et al.  2023,https://doi.org/10.1016/j.cej.2024.150334,500-CDM,No,CoGaAlO4,CoGaAlO4,10.5,C,C,NA,SiO2,89.5,NA,NA,NA,NA,543,30,4,3.00,NA,4.2,20.5,0.861,0.0069
S. Zhang et al.  2023,https://doi.org/10.1016/j.cej.2024.150334,550-CDM,No,CoGaAlO4,CoGaAlO4,10.5,C,C,NA,SiO2,89.5,NA,NA,NA,NA,543,30,4,3.00,NA,4.1,20.5,0.8405,0.0067
S. Zhang et al.  2023,https://doi.org/10.1016/j.cej.2024.150334,600-CDM,No,CoGaAlO4,CoGaAlO4,10.5,C,C,NA,SiO2,89.5,NA,NA,NA,NA,543,30,4,3.00,NA,3.5,45,1.575,0.0126
S. Zhang et al.  2023,https://doi.org/10.1016/j.cej.2024.150334,650-CDM,No,CoGaAlO4,CoGaAlO4,10.5,C,C,NA,SiO2,89.5,NA,NA,NA,NA,543,30,4,3.00,NA,2,42,0.84,0.0067
S.F. Zaman et al 2023,https://doi.org/10.1016/j.fuel.2023.127927,PZC(PdZn/CeO2),Yes,PdZn,Pd,11.6,ZnO,Zn,11.6,CeO2,76.8,NA,NA,38,5.20,503,20,3,2.40,0.5,14,91.5,12.81,0.1024
S.F. Zaman et al 2023,https://doi.org/10.1016/j.fuel.2023.127927,PZC(PdZn/CeO2),Yes,PdZn,Pd,11.6,ZnO,Zn,11.6,CeO2,76.8,NA,NA,38,5.20,493,20,3,2.40,0.5,14,95,13.30,0.1063
S.F. Zaman et al 2023,https://doi.org/10.1016/j.fuel.2023.127927,PZC(PdZn/CeO2),Yes,PdZn,Pd,11.6,ZnO,Zn,11.6,CeO2,76.8,NA,NA,38,5.20,523,20,3,2.40,0.5,16.2,78.4,12.70,0.1015
S.F. Zaman et al 2023,https://doi.org/10.1016/j.fuel.2023.127927,PZC(PdZn/CeO2),Yes,PdZn,Pd,11.6,ZnO,Zn,11.6,CeO2,76.8,NA,NA,38,5.20,543,20,3,2.40,0.5,17.1,58,9.92,0.0793
S.F. Zaman et al 2023,https://doi.org/10.1016/j.fuel.2023.127927,0.5Ca-PZC,Yes,PdZn,Pd,11.4,ZnO,Zn,11.4,CeO2,75.3,Ca,1.9,34.3,11.30,503,20,3,2.40,0.5,15.9,94.7,15.06,0.1203
S.F. Zaman et al 2023,https://doi.org/10.1016/j.fuel.2023.127927,0.5Ca-PZC,Yes,PdZn,Pd,11.4,ZnO,Zn,11.4,CeO2,75.3,Ca,1.9,34.3,11.30,493,20,3,2.40,0.5,14.2,96.3,13.67,0.1093
S.F. Zaman et al 2023,https://doi.org/10.1016/j.fuel.2023.127927,0.5Ca-PZC,Yes,PdZn,Pd,11.4,ZnO,Zn,11.4,CeO2,75.3,Ca,1.9,34.3,11.30,523,20,3,2.40,0.5,16.9,85.7,14.48,0.1158
S.F. Zaman et al 2023,https://doi.org/10.1016/j.fuel.2023.127927,0.5Ca-PZC,Yes,PdZn,Pd,11.4,ZnO,Zn,11.4,CeO2,75.3,Ca,1.9,34.3,11.30,543,20,3,2.40,0.5,17.8,74.1,13.19,0.1054
S.F. Zaman et al 2023,https://doi.org/10.1016/j.fuel.2023.127927,0.5Ca-PZC,Yes,PdZn,Pd,11.4,ZnO,Zn,11.4,CeO2,75.3,Ca,1.9,34.3,11.30,503,20,3,3.60,0.5,14.2,97,13.77,0.1651
S.F. Zaman et al 2023,https://doi.org/10.1016/j.fuel.2023.127927,0.5Ca-PZC,Yes,PdZn,Pd,11.4,ZnO,Zn,11.4,CeO2,75.3,Ca,1.9,34.3,11.30,503,20,3,6.00,0.5,10.4,98.1,10.20,0.2038
S.F. Zaman et al 2023,https://doi.org/10.1016/j.fuel.2023.127927,0.5Ca-PZC,Yes,PdZn,Pd,11.4,ZnO,Zn,11.4,CeO2,75.3,Ca,1.9,34.3,11.30,503,20,3,12.00,0.5,7.9,100,7.90,0.3157
S.F. Zaman et al 2023,https://doi.org/10.1016/j.fuel.2023.127927,0.5Ca-PZC,Yes,PdZn,Pd,11.4,ZnO,Zn,11.4,CeO2,75.3,Ca,1.9,34.3,11.30,503,5,3,2.40,0.5,2.5,94.2,2.36,0.0188
S.F. Zaman et al 2023,https://doi.org/10.1016/j.fuel.2023.127927,0.5Ca-PZC,Yes,PdZn,Pd,11.4,ZnO,Zn,11.4,CeO2,75.3,Ca,1.9,34.3,11.30,503,10,3,2.40,0.5,8.6,94.8,8.15,0.0652
S.F. Zaman et al 2023,https://doi.org/10.1016/j.fuel.2023.127927,0.5Ca-PZC,Yes,PdZn,Pd,11.4,ZnO,Zn,11.4,CeO2,75.3,Ca,1.9,34.3,11.30,503,30,3,2.40,0.5,14.4,93,13.39,0.1070
S.F. Zaman et al 2023,https://doi.org/10.1016/j.fuel.2023.127927,0.5Ca-PZC,Yes,PdZn,Pd,11.4,ZnO,Zn,11.4,CeO2,75.3,Ca,1.9,34.3,11.30,503,40,3,2.40,0.5,11.8,91.7,10.82,0.0865
S.F. Zaman et al 2023,https://doi.org/10.1016/j.fuel.2023.127927,0.5Ca-PZC,Yes,PdZn,Pd,11.4,ZnO,Zn,11.4,CeO2,75.3,Ca,1.9,34.3,11.30,503,50,3,2.40,0.5,5.4,87.7,4.74,0.0378
S.F. Zaman et al 2023,https://doi.org/10.1016/j.fuel.2023.127927,1.0Ca-PZC,Yes,PdZn,Pd,11.2,ZnO,Zn,11.3,CeO2,73.8,Ca,3.7,33.2,10.20,503,20,3,2.40,0.5,13.3,88.1,11.72,0.0936
S.F. Zaman et al 2023,https://doi.org/10.1016/j.fuel.2023.127927,1.0Ca-PZC,Yes,PdZn,Pd,11.2,ZnO,Zn,11.3,CeO2,73.8,Ca,3.7,33.2,10.20,493,20,3,2.40,0.5,12.2,90.6,11.05,0.0883
S.F. Zaman et al 2023,https://doi.org/10.1016/j.fuel.2023.127927,1.0Ca-PZC,Yes,PdZn,Pd,11.2,ZnO,Zn,11.3,CeO2,73.8,Ca,3.7,33.2,10.20,523,20,3,2.40,0.5,15.7,73.9,11.60,0.0927
S.F. Zaman et al 2023,https://doi.org/10.1016/j.fuel.2023.127927,1.0Ca-PZC,Yes,PdZn,Pd,11.2,ZnO,Zn,11.3,CeO2,73.8,Ca,3.7,33.2,10.20,543,20,3,2.40,0.5,17.3,65.2,11.28,0.0901
S.F. Zaman et al 2023,https://doi.org/10.1016/j.fuel.2023.127927,0.3Ca-PZC,Yes,PdZn,Pd,11.5,ZnO,Zn,11.5,CeO2,75.9,Ca,1.1,33.1,9.40,503,20,3,2.40,0.5,11.9,95.5,11.36,0.0908
S.F. Zaman et al 2023,https://doi.org/10.1016/j.fuel.2023.127927,0.3Ca-PZC,Yes,PdZn,Pd,11.5,ZnO,Zn,11.5,CeO2,75.9,Ca,1.1,33.1,9.40,493,20,3,2.40,0.5,11.1,98.4,10.92,0.0873
S.F. Zaman et al 2023,https://doi.org/10.1016/j.fuel.2023.127927,0.3Ca-PZC,Yes,PdZn,Pd,11.5,ZnO,Zn,11.5,CeO2,75.9,Ca,1.1,33.1,9.40,523,20,3,2.40,0.5,14.1,87.7,12.37,0.0988
S.F. Zaman et al 2023,https://doi.org/10.1016/j.fuel.2023.127927,0.3Ca-PZC,Yes,PdZn,Pd,11.5,ZnO,Zn,11.5,CeO2,75.9,Ca,1.1,33.1,9.40,543,20,3,2.40,0.5,15,79.1,11.87,0.0948
S.F. Zaman et al 2023,https://doi.org/10.1016/j.fuel.2023.127927,0.7Ca-PZC,Yes,PdZn,Pd,11.3,ZnO,Zn,11.4,CeO2,74.7,Ca,2.6,32.1,10.40,503,20,3,2.40,0.5,15.7,94,14.76,0.1179
S.F. Zaman et al 2023,https://doi.org/10.1016/j.fuel.2023.127927,0.7Ca-PZC,Yes,PdZn,Pd,11.3,ZnO,Zn,11.4,CeO2,74.7,Ca,2.6,32.1,10.40,493,20,3,2.40,0.5,14.4,96,13.82,0.1105
S.F. Zaman et al 2023,https://doi.org/10.1016/j.fuel.2023.127927,0.7Ca-PZC,Yes,PdZn,Pd,11.3,ZnO,Zn,11.4,CeO2,74.7,Ca,2.6,32.1,10.40,523,20,3,2.40,0.5,17.1,84,14.36,0.1148
S.F. Zaman et al 2023,https://doi.org/10.1016/j.fuel.2023.127927,0.7Ca-PZC,Yes,PdZn,Pd,11.3,ZnO,Zn,11.4,CeO2,74.7,Ca,2.6,32.1,10.40,543,20,3,2.40,0.5,17.7,72.5,12.83,0.1026
Samson et al. (2014),https://doi.org/10.1021/cs500979c,Cu/ZrO2 (IV) 10,Yes,CuO,Cu,10,NA,NA,NA,ZrO2,90,NA,NA,85.5,4.00,473,80,3,NA,NA,2.4,100,2.4,NA
Samson et al. (2014),https://doi.org/10.1021/cs500979c,Cu/ZrO2 (IV) 10,Yes,CuO,Cu,10,NA,NA,NA,ZrO2,90,NA,NA,85.5,4.00,493,80,3,NA,NA,3.6,100,3.6,NA
Samson et al. (2014),https://doi.org/10.1021/cs500979c,Cu/ZrO2 (IV) 10,Yes,CuO,Cu,10,NA,NA,NA,ZrO2,90,NA,NA,85.5,4.00,513,80,3,NA,NA,5.8,100,5.8,NA
Samson et al. (2014),https://doi.org/10.1021/cs500979c,Cu/ZrO2 (IV) 10,Yes,CuO,Cu,10,NA,NA,NA,ZrO2,90,NA,NA,85.5,4.00,533,80,3,NA,NA,8.6,92,7.9,NA
Samson et al. (2014),https://doi.org/10.1021/cs500979c,Cu/ZrO2 (I) 15,Yes,CuO,Cu,15,NA,NA,NA,ZrO2,85,NA,NA,50.4,7.00,493,80,3,NA,NA,0,NA,NA,NA
Samson et al. (2014),https://doi.org/10.1021/cs500979c,Cu/ZrO2 (I) 15,Yes,CuO,Cu,15,NA,NA,NA,ZrO2,85,NA,NA,50.4,7.00,473,80,3,NA,NA,0,NA,NA,NA
Samson et al. (2014),https://doi.org/10.1021/cs500979c,Cu/ZrO2 (I) 15,Yes,CuO,Cu,15,NA,NA,NA,ZrO2,85,NA,NA,50.4,7.00,513,80,3,NA,NA,2.2,100,2.2,NA
Samson et al. (2014),https://doi.org/10.1021/cs500979c,Cu/ZrO2 (I) 15,Yes,CuO,Cu,15,NA,NA,NA,ZrO2,85,NA,NA,50.4,7.00,533,80,3,NA,NA,3.3,100,3.3,NA
Samson et al. (2014),https://doi.org/10.1021/cs500979c,Cu/ZrO2 (II) 10,Yes,CuO,Cu,10,NA,NA,NA,ZrO2,90,NA,NA,45,21.00,473,80,3,NA,NA,1.5,100,1.5,NA
Samson et al. (2014),https://doi.org/10.1021/cs500979c,Cu/ZrO2 (II) 10,Yes,CuO,Cu,10,NA,NA,NA,ZrO2,90,NA,NA,45,21.00,493,80,3,NA,NA,2.4,100,2.4,NA
Samson et al. (2014),https://doi.org/10.1021/cs500979c,Cu/ZrO2 (II) 10,Yes,CuO,Cu,10,NA,NA,NA,ZrO2,90,NA,NA,45,21.00,513,80,3,NA,NA,3.5,100,3.5,NA
Samson et al. (2014),https://doi.org/10.1021/cs500979c,Cu/ZrO2 (II) 10,Yes,CuO,Cu,10,NA,NA,NA,ZrO2,90,NA,NA,45,21.00,533,80,3,NA,NA,5.5,100,5.5,NA
Samson et al. (2014),https://doi.org/10.1021/cs500979c,Cu/ZrO2 (V) 10,Yes,CuO,Cu,10,NA,NA,NA,ZrO2,90,NA,NA,182,NA,473,80,3,NA,NA,2.4,100,2.4,NA
Samson et al. (2014),https://doi.org/10.1021/cs500979c,Cu/ZrO2 (V) 10,Yes,CuO,Cu,10,NA,NA,NA,ZrO2,90,NA,NA,182,NA,493,80,3,NA,NA,6.4,95,6.1,NA
Samson et al. (2014),https://doi.org/10.1021/cs500979c,Cu/ZrO2 (V) 10,Yes,CuO,Cu,10,NA,NA,NA,ZrO2,90,NA,NA,182,NA,513,80,3,NA,NA,10.5,69,7.2,NA
Samson et al. (2014),https://doi.org/10.1021/cs500979c,Cu/ZrO2 (V) 10,Yes,CuO,Cu,10,NA,NA,NA,ZrO2,90,NA,NA,182,NA,533,80,3,NA,NA,14,62,8.7,NA
Samson et al. (2014),https://doi.org/10.1021/cs500979c,Cu/ZrO2 (III) 10,Yes,CuO,Cu,10,NA,NA,NA,ZrO2,90,NA,NA,101,NA,473,80,3,NA,NA,5.3,100,5.3,NA
Samson et al. (2014),https://doi.org/10.1021/cs500979c,Cu/ZrO2 (III) 10,Yes,CuO,Cu,10,NA,NA,NA,ZrO2,90,NA,NA,101,NA,493,80,3,NA,NA,7.8,100,7.8,NA
Samson et al. (2014),https://doi.org/10.1021/cs500979c,Cu/ZrO2 (III) 10,Yes,CuO,Cu,10,NA,NA,NA,ZrO2,90,NA,NA,101,NA,513,80,3,NA,NA,10.7,97,10.4,NA
Samson et al. (2014),https://doi.org/10.1021/cs500979c,Cu/ZrO2 (III) 10,Yes,CuO,Cu,10,NA,NA,NA,ZrO2,90,NA,NA,101,NA,533,80,3,NA,NA,15,86,12.9,NA
Sharma et al 2023,https://doi.org/10.1016/j.fuel.2022.125878,In13CeO2,Yes,In2O3,In2O3,8.8,NA,NA,NA,CeO2,91.2,NA,NA,66.6,7.81,573,30,3,7.82,0.5,0.22,78.3,0.17,0.0045
Sharma et al 2023,https://doi.org/10.1016/j.fuel.2022.125878,In13CeO2,Yes,In2O3,In2O3,8.8,NA,NA,NA,CeO2,91.2,NA,NA,66.6,7.81,553,30,3,7.55,0.5,0.2,79.3,0.16,0.0040
Sharma et al 2023,https://doi.org/10.1016/j.fuel.2022.125878,In13CeO2,Yes,In2O3,In2O3,8.8,NA,NA,NA,CeO2,91.2,NA,NA,66.6,7.81,493,30,3,6.73,0.5,0.01,85.1,0.01,0.0002
Sharma et al 2023,https://doi.org/10.1016/j.fuel.2022.125878,In1CeO2,Yes,In2O3,In2O3,0.5,NA,NA,NA,CeO2,99.5,NA,NA,80.8,7.92,573,30,3,7.82,0.5,0.01,40,0.00,0.0001
Sharma et al 2023,https://doi.org/10.1016/j.fuel.2022.125878,In1CeO2,Yes,In2O3,In2O3,0.5,NA,NA,NA,CeO2,99.5,NA,NA,80.8,7.92,553,30,3,7.55,0.5,0.01,62.4,0.01,0.0002
Sharma et al 2023,https://doi.org/10.1016/j.fuel.2022.125878,In1CeO2,Yes,In2O3,In2O3,0.5,NA,NA,NA,CeO2,99.5,NA,NA,80.8,7.92,493,30,3,6.73,0.5,0.01,68.8,0.01,0.0002
Sharma et al 2023,https://doi.org/10.1016/j.fuel.2022.125878,In13/ZrO2,Yes,In2O3,In2O3,5.7,NA,NA,NA,ZrO2,94.3,NA,NA,60,14.00,573,30,3,7.82,0.5,12.8,57.3,7.33,0.1910
Sharma et al 2023,https://doi.org/10.1016/j.fuel.2022.125878,In13/ZrO2,Yes,In2O3,In2O3,5.7,NA,NA,NA,ZrO2,94.3,NA,NA,60,14.00,553,30,3,7.55,0.5,8.1,73.6,5.96,0.1498
Sharma et al 2023,https://doi.org/10.1016/j.fuel.2022.125878,In13/ZrO2,Yes,In2O3,In2O3,5.7,NA,NA,NA,ZrO2,94.3,NA,NA,60,14.00,533,30,3,7.27,0.5,4.65,68,3.16,0.0766
Sharma et al 2023,https://doi.org/10.1016/j.fuel.2022.125878,In13/ZrO2,Yes,In2O3,In2O3,5.7,NA,NA,NA,ZrO2,94.3,NA,NA,60,14.00,513,30,3,7.00,0.5,1.84,91.2,1.68,0.0391
Sharma et al 2023,https://doi.org/10.1016/j.fuel.2022.125878,In13/ZrO2,Yes,In2O3,In2O3,5.7,NA,NA,NA,ZrO2,94.3,NA,NA,60,14.00,493,30,3,6.73,0.5,0.68,100,0.68,0.0152
Sharma et al 2023,https://doi.org/10.1016/j.fuel.2022.125878,In1ZrO2,Yes,In2O3,In2O3,0.3,NA,NA,NA,ZrO2,99.7,NA,NA,69.9,15.45,553,30,3,7.55,0.5,2.8,26.8,0.75,0.0189
Sharma et al 2023,https://doi.org/10.1016/j.fuel.2022.125878,In1ZrO2,Yes,In2O3,In2O3,0.3,NA,NA,NA,ZrO2,99.7,NA,NA,69.9,15.45,493,30,3,6.73,0.5,0.42,66.1,0.28,0.0062
Sharma et al 2023,https://doi.org/10.1016/j.fuel.2022.125878,In2O3,Yes,In2O3,In2O3,100,NA,NA,NA,NA,NA,NA,NA,5,16.00,573,30,3,7.82,0.5,1.1,75.3,0.83,0.0216
Sharma et al 2023,https://doi.org/10.1016/j.fuel.2022.125878,In2O3,Yes,In2O3,In2O3,100,NA,NA,NA,NA,NA,NA,NA,5,16.00,553,30,3,7.55,0.5,0.6,83.4,0.50,0.0126
Sharma et al 2023,https://doi.org/10.1016/j.fuel.2022.125878,In2O3,Yes,In2O3,In2O3,100,NA,NA,NA,NA,NA,NA,NA,5,16.00,493,30,3,6.73,0.5,0.01,100,0.01,0.0002
Sharma et al 2023,https://doi.org/10.1016/j.fuel.2022.125878,In1ZrO2,Yes,In2O3,In2O3,0.3,NA,NA,NA,ZrO2,99.7,NA,NA,69.9,15.45,573,30,3,7.82,0.5,5.63,15.6,0.88,0.0229
Sharma et al 2023,https://doi.org/10.1016/j.fuel.2022.125878,ZrO2,Yes,NA,NA,NA,NA,NA,NA,ZrO2,100,NA,NA,NA,NA,493,30,3,6.73,0.5,0.17,32.5,0.06,0.0012
Sharma et al 2023,https://doi.org/10.1016/j.fuel.2022.125878,CeO2,Yes,NA,NA,NA,NA,NA,NA,CeO2,100,NA,NA,NA,NA,493,30,3,6.73,0.5,0.18,0,0.00,0.0000
Sharma et al 2023,https://doi.org/10.1016/j.fuel.2022.125878,ZrO2,Yes,NA,NA,NA,NA,NA,NA,ZrO2,100,NA,NA,NA,NA,553,30,3,7.55,0.5,0.21,23.4,0.05,0.0012
Sharma et al 2023,https://doi.org/10.1016/j.fuel.2022.125878,CeO2,Yes,NA,NA,NA,NA,NA,NA,CeO2,100,NA,NA,NA,NA,553,30,3,7.55,0.5,0.01,0,0.00,0.0000
Sharma et al 2023,https://doi.org/10.1016/j.fuel.2022.125878,ZrO2,Yes,NA,NA,NA,NA,NA,NA,ZrO2,100,NA,NA,NA,NA,573,30,3,7.82,0.5,0.25,19,0.05,0.0012
Sharma et al 2023,https://doi.org/10.1016/j.fuel.2022.125878,CeO2,Yes,NA,NA,NA,NA,NA,NA,CeO2,100,NA,NA,NA,NA,573,30,3,7.82,0.5,0.01,0,0.00,0.0000
Shi et al. (2018),https://doi.org/10.1016/j.matchemphys.2018.08.038,Cu30Ce45Zr25O,Yes,CuO,Cu,45,NA,CeO2,31,ZrO2,24,NA,NA,NA,NA,523,30,3,7.50,0.2,12.8,47.7,6.1,0.1525
Shi et al. (2018),https://doi.org/10.1016/j.matchemphys.2018.08.038,Cu30Ce25Zr45O ,Yes,CuO,Cu,42.48,NA,CeO2,16.36,ZrO2,41.14,NA,NA,NA,NA,523,30,3,7.50,0.2,9.6,58.3,5.6,0.1398
Shi et al. (2018),https://doi.org/10.1016/j.matchemphys.2018.08.038,Cu30Ce55Zr15O ,Yes,CuO,Cu,46,NA,CeO2,39,ZrO2,15,NA,NA,NA,NA,523,30,3,7.50,0.2,8.3,42.2,3.5,0.0875
Shi et al. (2018),https://doi.org/10.1016/j.matchemphys.2018.08.038,Cu30Ce15Zr55O ,Yes,CuO,Cu,41,NA,CeO2,10,ZrO2,49,NA,NA,NA,NA,523,30,3,7.50,0.2,5.5,61.8,3.4,0.0849
Shi et al. (2018),https://doi.org/10.1016/j.matchemphys.2018.08.038,Cu30Ce35Zr35O,Yes,CuO,Cu,43.62,NA,CeO2,23.52,ZrO2,32.85,NA,NA,96.7,15.70,523,30,3,7.50,0.2,14.3,53.8,7.7,0.1921
Shi et al. (2018),https://doi.org/10.1016/j.matchemphys.2018.08.038,Cu30Ce70O,Yes,CuO,Cu,48,NA,CeO2,52,NA,NA,NA,NA,40.6,7.90,523,30,3,7.50,0.2,3.1,35.5,1.1,0.0275
Shi et al. (2018),https://doi.org/10.1016/j.matchemphys.2018.08.038,Cu30Zr70O ,Yes,CuO,Cu,40,NA,NA,NA,ZrO2,60,NA,NA,19.5,7.80,523,30,3,7.50,0.2,2,65,1.3,0.0325
Shi et al. (2019),https://doi.org/10.1016/j.jcat.2019.09.024,Cu11In9-In2O3 (CuIn-350),Yes,CuO,Cu,50.3,NA,NA,NA,In2O3,49.7,NA,NA,NA,NA,493,30,3,7.50,0.2,6.6,89.5,5.907,0.1475
Shi et al. (2019),https://doi.org/10.1016/j.jcat.2019.09.024,Cu11In9-In2O3 (CuIn-350),Yes,CuO,Cu,50.3,NA,NA,NA,In2O3,49.7,NA,NA,NA,NA,513,30,3,7.50,0.2,8.1,86.2,6.9822,0.1744
Shi et al. (2019),https://doi.org/10.1016/j.jcat.2019.09.024,Cu11In9-In2O3 (CuIn-350),Yes,CuO,Cu,50.3,NA,NA,NA,In2O3,49.7,NA,NA,NA,NA,533,30,3,7.50,0.2,9.8,85.2,8.3496,0.2085
Shi et al. (2019),https://doi.org/10.1016/j.jcat.2019.09.024,Cu11In9-In2O3 (CuIn-350),Yes,CuO,Cu,50.3,NA,NA,NA,In2O3,49.7,NA,NA,NA,NA,553,30,3,7.50,0.2,10.6,80.4,8.5224,0.2128
Shi et al. (2019),https://doi.org/10.1016/j.jcat.2019.09.024,Cu11In9-In2O3 (CuIn-250),Yes,CuO,Cu,50.3,NA,NA,NA,In2O3,49.7,NA,NA,NA,NA,493,30,3,7.50,0.2,7.6,72.7,5.5252,0.1380
Shi et al. (2019),https://doi.org/10.1016/j.jcat.2019.09.024,Cu11In9-In2O3 (CuIn-250),Yes,CuO,Cu,50.3,NA,NA,NA,In2O3,49.7,NA,NA,NA,NA,513,30,3,7.50,0.2,9.5,63.3,6.0135,0.1502
Shi et al. (2019),https://doi.org/10.1016/j.jcat.2019.09.024,Cu11In9-In2O3 (CuIn-300),Yes,CuO,Cu,50.3,NA,NA,NA,In2O3,49.7,NA,NA,NA,NA,493,30,3,7.50,0.2,7.1,82.3,5.8433,0.1459
Shi et al. (2019),https://doi.org/10.1016/j.jcat.2019.09.024,Cu11In9-In2O3 (CuIn-300),Yes,CuO,Cu,50.3,NA,NA,NA,In2O3,49.7,NA,NA,NA,NA,513,30,3,7.50,0.2,8.5,80.4,6.834,0.1707
Shi et al. (2019),https://doi.org/10.1016/j.jcat.2019.09.024,Cu11In9-In2O3 (CuIn-300),Yes,CuO,Cu,50.3,NA,NA,NA,In2O3,49.7,NA,NA,NA,NA,533,30,3,7.50,0.2,10.4,77.3,8.0392,0.2008
Shi et al. (2019),https://doi.org/10.1016/j.jcat.2019.09.024,Cu11In9-In2O3 (CuIn-300),Yes,CuO,Cu,50.3,NA,NA,NA,In2O3,49.7,NA,NA,NA,NA,553,30,3,7.50,0.2,11.6,71.5,8.294,0.2071
Shi et al. (2019),https://doi.org/10.1016/j.jcat.2019.09.024,Cu11In9-In2O3 (CuIn-400),Yes,CuO,Cu,50.3,NA,NA,NA,In2O3,49.7,NA,NA,NA,NA,493,30,3,7.50,0.2,6.1,89.5,5.4595,0.1364
Shi et al. (2019),https://doi.org/10.1016/j.jcat.2019.09.024,Cu11In9-In2O3 (CuIn-400),Yes,CuO,Cu,50.3,NA,NA,NA,In2O3,49.7,NA,NA,NA,NA,513,30,3,7.50,0.2,7,87.2,6.104,0.1524
Shi et al. (2019),https://doi.org/10.1016/j.jcat.2019.09.024,Cu11In9-In2O3 (CuIn-400),Yes,CuO,Cu,50.3,NA,NA,NA,In2O3,49.7,NA,NA,NA,NA,533,30,3,7.50,0.2,8.2,84.6,6.9372,0.1733
Shi et al. (2019),https://doi.org/10.1016/j.jcat.2019.09.024,Cu11In9-In2O3 (CuIn-400),Yes,CuO,Cu,50.3,NA,NA,NA,In2O3,49.7,NA,NA,NA,NA,553,30,3,7.50,0.2,8.7,80.3,6.9861,0.1745
Shi et al. (2019),https://doi.org/10.1016/j.jcat.2019.09.024,Cu11In9-In2O3 (CuIn-450),Yes,CuO,Cu,50.3,NA,NA,NA,In2O3,49.7,NA,NA,NA,NA,493,30,3,7.50,0.2,5.3,89.2,4.7276,0.1181
Shi et al. (2019),https://doi.org/10.1016/j.jcat.2019.09.024,Cu11In9-In2O3 (CuIn-450),Yes,CuO,Cu,50.3,NA,NA,NA,In2O3,49.7,NA,NA,NA,NA,513,30,3,7.50,0.2,6.2,87.5,5.425,0.1355
Shi et al. (2019),https://doi.org/10.1016/j.jcat.2019.09.024,Cu11In9-In2O3 (CuIn-450),Yes,CuO,Cu,50.3,NA,NA,NA,In2O3,49.7,NA,NA,NA,NA,533,30,3,7.50,0.2,7.2,84.1,6.0552,0.1512
Shi et al. (2019),https://doi.org/10.1016/j.jcat.2019.09.024,Cu11In9-In2O3 (CuIn-450),Yes,CuO,Cu,50.3,NA,NA,NA,In2O3,49.7,NA,NA,NA,NA,553,30,3,7.50,0.2,7.8,80.8,6.3024,0.1574
Shi et al. (2019),https://doi.org/10.1016/j.jcat.2019.09.024,Cu11In9-In2O3 (CuIn-500),Yes,CuO,Cu,50.3,NA,NA,NA,In2O3,49.7,NA,NA,NA,NA,493,30,3,7.50,0.2,4.6,89.3,4.1078,0.1026
Shi et al. (2019),https://doi.org/10.1016/j.jcat.2019.09.024,Cu11In9-In2O3 (CuIn-500),Yes,CuO,Cu,50.3,NA,NA,NA,In2O3,49.7,NA,NA,NA,NA,513,30,3,7.50,0.2,5.2,87.5,4.55,0.1136
Shi et al. (2019),https://doi.org/10.1016/j.jcat.2019.09.024,Cu11In9-In2O3 (CuIn-500),Yes,CuO,Cu,50.3,NA,NA,NA,In2O3,49.7,NA,NA,NA,NA,533,30,3,7.50,0.2,6.1,84.6,5.1606,0.1289
Shi et al. (2019),https://doi.org/10.1016/j.jcat.2019.09.024,Cu11In9-In2O3 (CuIn-500),Yes,CuO,Cu,50.3,NA,NA,NA,In2O3,49.7,NA,NA,NA,NA,553,30,3,7.50,0.2,6.8,80.8,5.4944,0.1372
Shi et al. (2020),https://doi.org/10.1016/j.jscs.2019.09.002,CuZn-C,Yes,CuO,Cu,17,NA,NA,NA,ZnO,83.00,NA,NA,8,NA,523,30,3,3.00,NA,1.04,5.19,0.053976,0.0005
Shi et al. (2020),https://doi.org/10.1016/j.jscs.2019.09.002,CuZn-R ,Yes,CuO,Cu,17,NA,NA,NA,ZnO,83.00,NA,NA,19,NA,523,30,3,3.00,NA,1.68,43.5,0.7308,0.0073
Shi et al. (2020),https://doi.org/10.1016/j.jscs.2019.09.002,CuZn-R ,Yes,CuO,Cu,17,NA,NA,NA,ZnO,83.00,NA,NA,19,NA,533,30,3,3.00,NA,2.37,35.6,0.84372,0.0084
Shi et al. (2020),https://doi.org/10.1016/j.jscs.2019.09.002,CuZn-R ,Yes,CuO,Cu,17,NA,NA,NA,ZnO,83.00,NA,NA,19,NA,533,45,3,3,NA,4.57,51.8,2.36726,0.0236
Shi et al. (2020),https://doi.org/10.1016/j.jscs.2019.09.002,CuZn-R ,Yes,CuO,Cu,17,NA,NA,NA,ZnO,83.00,NA,NA,19,NA,543,30,3,3.00,NA,3.29,27.9,0.91791,0.0092
Shi et al. (2020),https://doi.org/10.1016/j.jscs.2019.09.002,CuZn-R ,Yes,CuO,Cu,17,NA,NA,NA,ZnO,83.00,NA,NA,19,NA,523,45,3,1.50,NA,6.36,44.8,2.84928,0.0142
Shi et al. (2020),https://doi.org/10.1016/j.jscs.2019.09.002,CuZn-R ,Yes,CuO,Cu,17,NA,NA,NA,ZnO,83.00,NA,NA,19,NA,533,45,1,3.00,NA,2.25,44,0.99,0.0198
Song et al. (2020),https://doi.org/10.1016/j.apcatb.2019.118367,Pd/ZnO-3.93 Al,Yes,Pd,Pd,2.1,NA,NA,NA,ZnO,91.9,Al2O3,6,94,NA,523,30,3,5.52,0.3,14.2,51.6,7.33,0.1347
Song et al. (2020),https://doi.org/10.1016/j.apcatb.2019.118367,Pd/ZnO-0.35 Al,Yes,Pd,Pd,2.2,NA,NA,NA,ZnO,97.3,Al2O3,0.5,53,NA,523,30,3,5.52,0.3,10.8,62.6,6.76,0.1243
Song et al. (2020),https://doi.org/10.1016/j.apcatb.2019.118367,Pd/ZnO-1.85 Al,Yes,Pd,Pd,1.9,NA,NA,NA,ZnO,95.2,Al2O3,2.9,79,NA,523,30,3,5.52,0.3,12.3,57.4,7.06,0.1298
Song et al. (2020),https://doi.org/10.1016/j.apcatb.2019.118367,Pd/ZnO-7.49 Al,Yes,Pd,Pd,2.1,NA,NA,NA,ZnO,86.2,Al2O3,11.7,132,NA,523,30,3,5.52,0.3,11.7,41.9,4.90,0.0901
Song et al. (2020),https://doi.org/10.1016/j.apcatb.2019.118367,Pd/ZnO-12.14 Al,Yes,Pd,Pd,2.2,NA,NA,NA,ZnO,78.4,Al2O3,19.4,144,NA,523,30,3,5.52,0.3,10.6,32.2,3.41,0.0627
Song et al. (2020),https://doi.org/10.1016/j.apcatb.2019.118367,Pd/ZnO,Yes,Pd,Pd,2.1,NA,NA,NA,ZnO,97.9,NA,NA,45,NA,523,30,3,5.52,0.3,5.8,69.7,4.04,0.0743
Wang et al. (2017),https://doi.org/10.1126/sciadv.1701290,13%ZnO-ZrO2 ,Yes,ZnO,Zn,13,ZrO2,ZrO2,87,NA,NA,NA,NA,44.3,NA,573,20,3,24.00,0.1,3.4,87,2.96,0.2364
Wang et al. (2017),https://doi.org/10.1126/sciadv.1701290,13%ZnO-ZrO2 ,Yes,ZnO,Zn,13,ZrO2,ZrO2,87,NA,NA,NA,NA,44.3,NA,473,50,3,24.00,0.1,0.1,100,0.10,0.0080
Wang et al. (2017),https://doi.org/10.1126/sciadv.1701290,13%ZnO-ZrO2,Yes,ZnO,Zn,13,ZrO2,ZrO2,87,NA,NA,NA,NA,44.3,NA,493,50,3,24.00,0.1,0.3,98.8,0.30,0.0237
Wang et al. (2017),https://doi.org/10.1126/sciadv.1701290,13%ZnO-ZrO2,Yes,ZnO,Zn,13,ZrO2,ZrO2,87,NA,NA,NA,NA,44.3,NA,513,50,3,24.00,0.1,0.7,96.9,0.68,0.0542
Wang et al. (2017),https://doi.org/10.1126/sciadv.1701290,13%ZnO-ZrO2,Yes,ZnO,Zn,13,ZrO2,ZrO2,87,NA,NA,NA,NA,44.3,NA,533,50,3,24.00,0.1,0.9,94.5,0.85,0.0680
Wang et al. (2017),https://doi.org/10.1126/sciadv.1701290,13%ZnO-ZrO2,Yes,ZnO,Zn,13,ZrO2,ZrO2,87,NA,NA,NA,NA,44.3,NA,553,50,3,24.00,0.1,2.6,91.8,2.39,0.1908
Wang et al. (2017),https://doi.org/10.1126/sciadv.1701290,13%ZnO-ZrO2,Yes,ZnO,Zn,13,ZrO2,ZrO2,87,NA,NA,NA,NA,44.3,NA,573,50,3,24.00,0.1,5.3,90.2,4.78,0.3821
Wang et al. (2017),https://doi.org/10.1126/sciadv.1701290,13%ZnO-ZrO2,Yes,ZnO,Zn,13,ZrO2,ZrO2,87,NA,NA,NA,NA,44.3,NA,603,50,3,24.00,0.1,11,81.1,8.92,0.7130
Wang et al. (2017),https://doi.org/10.1126/sciadv.1701290,13%ZnO-ZrO2,Yes,ZnO,Zn,13,ZrO2,ZrO2,87,NA,NA,NA,NA,44.3,NA,613,50,3,24.00,0.1,12.3,75,9.23,0.7373
Wang et al. (2017),https://doi.org/10.1126/sciadv.1701290,13%ZnO-ZrO2,Yes,ZnO,Zn,13,ZrO2,ZrO2,87,NA,NA,NA,NA,44.3,NA,633,50,3,24.00,0.1,14.8,53,7.84,0.6269
Wang et al. (2017),https://doi.org/10.1126/sciadv.1701290,13%ZnO-ZrO2,Yes,ZnO,Zn,13,ZrO2,ZrO2,87,NA,NA,NA,NA,44.3,NA,653,50,3,24.00,0.1,17.2,24.9,4.28,0.3423
Wang et al. (2017),https://doi.org/10.1126/sciadv.1701290,13%ZnO-ZrO2,Yes,ZnO,Zn,13,ZrO2,ZrO2,87,NA,NA,NA,NA,44.3,NA,473,50,4,24.00,0.1,0.3,100,0.30,0.0192
Wang et al. (2017),https://doi.org/10.1126/sciadv.1701290,13%ZnO-ZrO2,Yes,ZnO,Zn,13,ZrO2,ZrO2,87,NA,NA,NA,NA,44.3,NA,493,50,4,24.00,0.1,0.7,100,0.70,0.0448
Wang et al. (2017),https://doi.org/10.1126/sciadv.1701290,13%ZnO-ZrO2,Yes,ZnO,Zn,13,ZrO2,ZrO2,87,NA,NA,NA,NA,44.3,NA,513,50,4,24.00,0.1,1.3,99.1,1.29,0.0824
Wang et al. (2017),https://doi.org/10.1126/sciadv.1701290,13%ZnO-ZrO2,Yes,ZnO,Zn,13,ZrO2,ZrO2,87,NA,NA,NA,NA,44.3,NA,533,50,4,24.00,0.1,2.3,96.9,2.23,0.1425
Wang et al. (2017),https://doi.org/10.1126/sciadv.1701290,13%ZnO-ZrO2,Yes,ZnO,Zn,13,ZrO2,ZrO2,87,NA,NA,NA,NA,44.3,NA,553,50,4,24.00,0.1,5.4,96,5.18,0.3314
Wang et al. (2017),https://doi.org/10.1126/sciadv.1701290,13%ZnO-ZrO2,Yes,ZnO,Zn,13,ZrO2,ZrO2,87,NA,NA,NA,NA,44.3,NA,573,50,4,24.00,0.1,7.5,93,6.98,0.4460
Wang et al. (2017),https://doi.org/10.1126/sciadv.1701290,13%ZnO-ZrO2,Yes,ZnO,Zn,13,ZrO2,ZrO2,87,NA,NA,NA,NA,44.3,NA,603,50,4,24.00,0.1,12.6,88.1,11.10,0.7097
Wang et al. (2017),https://doi.org/10.1126/sciadv.1701290,13%ZnO-ZrO2,Yes,ZnO,Zn,13,ZrO2,ZrO2,87,NA,NA,NA,NA,44.3,NA,613,50,4,24.00,0.1,14.2,80.2,11.39,0.7281
Wang et al. (2017),https://doi.org/10.1126/sciadv.1701290,13%ZnO-ZrO2,Yes,ZnO,Zn,13,ZrO2,ZrO2,87,NA,NA,NA,NA,44.3,NA,633,50,4,24.00,0.1,16.8,60,10.08,0.6445
Wang et al. (2017),https://doi.org/10.1126/sciadv.1701290,13%ZnO-ZrO2,Yes,ZnO,Zn,13,ZrO2,ZrO2,87,NA,NA,NA,NA,44.3,NA,653,50,4,24.00,0.1,18.8,36.2,6.81,0.4351
Wang et al. (2017),https://doi.org/10.1126/sciadv.1701290,13%ZnO-ZrO2,Yes,ZnO,Zn,13,ZrO2,ZrO2,87,NA,NA,NA,NA,44.3,NA,588,50,4,24.00,0.1,10,91.1,9.11,0.5825
Wang et al. (2017),https://doi.org/10.1126/sciadv.1701290,13%ZnO-ZrO2,Yes,ZnO,Zn,13,ZrO2,ZrO2,87,NA,NA,NA,NA,44.3,NA,603,10,3,24.00,0.1,4,63.8,2.55,0.2040
Wang et al. (2017),https://doi.org/10.1126/sciadv.1701290,13%ZnO-ZrO2,Yes,ZnO,Zn,13,ZrO2,ZrO2,87,NA,NA,NA,NA,44.3,NA,603,20,3,24.00,0.1,6.2,74,4.59,0.3667
Wang et al. (2017),https://doi.org/10.1126/sciadv.1701290,13%ZnO-ZrO2,Yes,ZnO,Zn,13,ZrO2,ZrO2,87,NA,NA,NA,NA,44.3,NA,603,30,3,24.00,0.1,8.1,78.7,6.37,0.5095
Wang et al. (2017),https://doi.org/10.1126/sciadv.1701290,13%ZnO-ZrO2,Yes,ZnO,Zn,13,ZrO2,ZrO2,87,NA,NA,NA,NA,44.3,NA,603,40,3,24.00,0.1,9.6,81,7.78,0.6215
Wang et al. (2017),https://doi.org/10.1126/sciadv.1701290,13%ZnO-ZrO2,Yes,ZnO,Zn,13,ZrO2,ZrO2,87,NA,NA,NA,NA,44.3,NA,603,20,2,24.00,0.1,4.6,72.1,3.32,0.3534
Wang et al. (2017),https://doi.org/10.1126/sciadv.1701290,13%ZnO-ZrO2,Yes,ZnO,Zn,13,ZrO2,ZrO2,87,NA,NA,NA,NA,44.3,NA,603,20,3,24.00,0.1,6.2,74.2,4.60,0.3677
Wang et al. (2017),https://doi.org/10.1126/sciadv.1701290,13%ZnO-ZrO2,Yes,ZnO,Zn,13,ZrO2,ZrO2,87,NA,NA,NA,NA,44.3,NA,603,20,4,24.00,0.1,7.5,77,5.78,0.3692
Wang et al. (2017),https://doi.org/10.1126/sciadv.1701290,13%ZnO-ZrO2,Yes,ZnO,Zn,13,ZrO2,ZrO2,87,NA,NA,NA,NA,44.3,NA,603,20,3,6.00,0.1,8.9,44.7,3.98,0.0795
Wang et al. (2017),https://doi.org/10.1126/sciadv.1701290,13%ZnO-ZrO2,Yes,ZnO,Zn,13,ZrO2,ZrO2,87,NA,NA,NA,NA,44.3,NA,603,20,3,15.00,0.1,7.4,60.8,4.50,0.2247
Wang et al. (2017),https://doi.org/10.1126/sciadv.1701290,13%ZnO-ZrO2,Yes,ZnO,Zn,13,ZrO2,ZrO2,87,NA,NA,NA,NA,44.3,NA,603,20,3,24.00,0.1,6.3,74.2,4.67,0.3736
Wang et al. (2017),https://doi.org/10.1126/sciadv.1701290,13%ZnO-ZrO2,Yes,ZnO,Zn,13,ZrO2,ZrO2,87,NA,NA,NA,NA,44.3,NA,603,20,3,33.00,0.1,5.7,78,4.45,0.4886
Wang et al. (2017),https://doi.org/10.1126/sciadv.1701290,13%ZnO/ZrO2 ,Yes,ZnO,Zn,13,ZrO2,ZrO2,87,NA,NA,NA,NA,44.3,NA,573,20,3,24.00,0.1,1.4,70,0.98,0.0783
Wang et al. (2017),https://doi.org/10.1126/sciadv.1701290,ZnO+ZrO2-500-24h,Yes,ZnO,Zn,13,ZrO2,ZrO2,87,NA,NA,NA,NA,44.3,NA,573,20,3,24.00,0.1,1.5,53,0.80,0.0635
Wang et al. (2017),https://doi.org/10.1126/sciadv.1701290,ZnO+ZrO2-500-3h ,Yes,ZnO,Zn,13,ZrO2,ZrO2,87,NA,NA,NA,NA,44.3,NA,573,20,3,24.00,0.1,1.5,39,0.59,0.0468
Wang et al. (2017),https://doi.org/10.1126/sciadv.1701290,ZnO+ZrO2(13:87) ,Yes,ZnO,Zn,13,ZrO2,ZrO2,87,NA,NA,NA,NA,NA,NA,573,20,3,24.00,0.1,1.6,25,0.40,0.0320
Wang et al. (2017),https://doi.org/10.1126/sciadv.1701290,ZrO2 ,Yes,NA,NA,NA,ZrO2,ZrO2,100,NA,NA,NA,NA,38.2,NA,593,50,3,24.00,0.1,0.8,11.9,0.10,0.0076
Wang et al. (2017),https://doi.org/10.1126/sciadv.1701290,5%ZnO-ZrO2 ,Yes,ZnO,Zn,5,ZrO2,ZrO2,95,NA,NA,NA,NA,NA,NA,593,50,3,24.00,0.1,6.4,64.6,4.13,0.3304
Wang et al. (2017),https://doi.org/10.1126/sciadv.1701290,10%ZnO-ZrO2,Yes,ZnO,Zn,10,ZrO2,ZrO2,90,NA,NA,NA,NA,NA,NA,593,50,3,24.00,0.1,8.9,83.1,7.40,0.5911
Wang et al. (2017),https://doi.org/10.1126/sciadv.1701290,20%ZnO-ZrO2,Yes,ZnO,Zn,20,ZrO2,ZrO2,80,NA,NA,NA,NA,NA,NA,593,50,3,24.00,0.1,9.9,83.8,8.30,0.6630
Wang et al. (2017),https://doi.org/10.1126/sciadv.1701290,25%ZnO-ZrO2,Yes,ZnO,Zn,25,ZrO2,ZrO2,75,NA,NA,NA,NA,NA,NA,593,50,3,24.00,0.1,9.2,82.7,7.61,0.6081
Wang et al. (2017),https://doi.org/10.1126/sciadv.1701290,30%ZnO-ZrO2,Yes,ZnO,Zn,30,ZrO2,ZrO2,70,NA,NA,NA,NA,NA,NA,593,50,3,24.00,0.1,8.6,81.9,7.04,0.5629
Wang et al. (2017),https://doi.org/10.1126/sciadv.1701290,33%ZnO-ZrO2,Yes,ZnO,Zn,33,ZrO2,ZrO2,67,NA,NA,NA,NA,NA,NA,593,50,3,24.00,0.1,7.8,80,6.24,0.4987
Wang et al. (2017),https://doi.org/10.1126/sciadv.1701290,38%ZnO-ZrO2,Yes,ZnO,Zn,38,ZrO2,ZrO2,62,NA,NA,NA,NA,NA,NA,593,50,3,24.00,0.1,6.9,76.2,5.26,0.4202
Wang et al. (2017),https://doi.org/10.1126/sciadv.1701290,50%ZnO-ZrO2,Yes,ZnO,Zn,50,ZrO2,ZrO2,50,NA,NA,NA,NA,NA,NA,593,50,3,24.00,0.1,4.6,71.9,3.31,0.2643
Wang et al. (2017),https://doi.org/10.1126/sciadv.1701290,67%ZnO-ZrO2,Yes,ZnO,Zn,67,ZrO2,ZrO2,33,NA,NA,NA,NA,NA,NA,593,50,3,24.00,0.1,3.1,63.1,1.96,0.1563
Wang et al. (2017),https://doi.org/10.1126/sciadv.1701290,80%ZnO-ZrO2,Yes,ZnO,Zn,80,ZrO2,ZrO2,20,NA,NA,NA,NA,NA,NA,593,50,3,24.00,0.1,2.6,50,1.30,0.1039
Wang et al. (2017),https://doi.org/10.1126/sciadv.1701290,ZnO,Yes,ZnO,Zn,100,NA,NA,NA,NA,NA,NA,NA,12.1,NA,593,50,3,24.00,0.1,2.2,26.2,0.58,0.0461
Wang et al. (2017b),https://doi.org/10.1039/C6RA28305E,CZ-350,Yes,CuO,Cu,50,NA,NA,NA,ZrO2,50,NA,NA,56.8,NA,493,30,3.1,6.20,1,4.6,41.3,1.8998,0.0383
Wang et al. (2017b),https://doi.org/10.1039/C6RA28305E,CZ-450,Yes,CuO,Cu,50,NA,NA,NA,ZrO2,50,NA,NA,48.4,NA,493,30,3.1,6.20,1,4.2,53.9,2.2638,0.0456
Wang et al. (2017b),https://doi.org/10.1039/C6RA28305E,CZ-550,Yes,CuO,Cu,50,NA,NA,NA,ZrO2,50,NA,NA,41.9,NA,493,30,3.1,6.20,1,2.3,56.4,1.2972,0.0261
Wang et al. (2017b),https://doi.org/10.1039/C6RA28305E,CZ-650,Yes,CuO,Cu,50,NA,NA,NA,ZrO2,50,NA,NA,34.3,NA,493,30,3.1,6.20,1,1.1,32.9,0.3619,0.0073
Wang et al. (2020),https://doi.org/10.1016/j.mcat.2020.111105,2% CuO/Ce0.4Zr0.6O2,Yes,CuO,Cu,3.6,NA,NA,NA,CeO2,38.6,ZrO2,57.8,95.9,5.40,473,30,3,NA,0.5,1.2,14.6,0.1752,NA
Wang et al. (2020),https://doi.org/10.1016/j.mcat.2020.111105,2% CuO/Ce0.4Zr0.6O2,Yes,CuO,Cu,3.6,NA,NA,NA,CeO2,38.6,ZrO2,57.8,95.9,5.40,493,30,3,NA,0.5,2,12.7,0.254,NA
Wang et al. (2020),https://doi.org/10.1016/j.mcat.2020.111105,2% CuO/Ce0.4Zr0.6O2,Yes,CuO,Cu,3.6,NA,NA,NA,CeO2,38.6,ZrO2,57.8,95.9,5.40,513,30,3,NA,0.5,2.7,13.3,0.3591,NA
Wang et al. (2020),https://doi.org/10.1016/j.mcat.2020.111105,2% CuO/Ce0.4Zr0.6O2,Yes,CuO,Cu,3.6,NA,NA,NA,CeO2,38.6,ZrO2,57.8,95.9,5.40,533,30,3,NA,0.5,3.1,12.2,0.3782,NA
Wang et al. (2020),https://doi.org/10.1016/j.mcat.2020.111105,2% CuO/Ce0.4Zr0.6O2,Yes,CuO,Cu,3.6,NA,NA,NA,CeO2,38.6,ZrO2,57.8,95.9,5.40,553,30,3,NA,0.5,4.7,9.9,0.4653,NA
Wang et al. (2020),https://doi.org/10.1016/j.mcat.2020.111105,2% CuO/Ce0.4Zr0.6O2,Yes,CuO,Cu,3.6,NA,NA,NA,CeO2,38.6,ZrO2,57.8,95.9,5.40,573,30,3,NA,0.5,6.5,3.6,0.234,NA
Wang et al. (2020),https://doi.org/10.1016/j.mcat.2020.111106,5% CuO/Ce0.4Zr0.6O2,Yes,CuO,Cu,8.6,NA,NA,NA,CeO2,36.5,ZrO2,54.9,75.9,6.90,473,30,3,NA,0.5,1.8,64.6,1.1628,NA
Wang et al. (2020),https://doi.org/10.1016/j.mcat.2020.111106,5% CuO/Ce0.4Zr0.6O2,Yes,CuO,Cu,8.6,NA,NA,NA,CeO2,36.5,ZrO2,54.9,75.9,6.90,493,30,3,NA,0.5,2.4,60.5,1.452,NA
Wang et al. (2020),https://doi.org/10.1016/j.mcat.2020.111106,5% CuO/Ce0.4Zr0.6O2,Yes,CuO,Cu,8.6,NA,NA,NA,CeO2,36.5,ZrO2,54.9,75.9,6.90,513,30,3,NA,0.5,3.5,55.5,1.9425,NA
Wang et al. (2020),https://doi.org/10.1016/j.mcat.2020.111106,5% CuO/Ce0.4Zr0.6O2,Yes,CuO,Cu,8.6,NA,NA,NA,CeO2,36.5,ZrO2,54.9,75.9,6.90,533,30,3,NA,0.5,5,53.3,2.665,NA
Wang et al. (2020),https://doi.org/10.1016/j.mcat.2020.111106,5% CuO/Ce0.4Zr0.6O2,Yes,CuO,Cu,8.6,NA,NA,NA,CeO2,36.5,ZrO2,54.9,75.9,6.90,553,30,3,NA,0.5,5.5,14.4,0.792,NA
Wang et al. (2020),https://doi.org/10.1016/j.mcat.2020.111106,5% CuO/Ce0.4Zr0.6O2,Yes,CuO,Cu,8.6,NA,NA,NA,CeO2,36.5,ZrO2,54.9,75.9,6.90,573,30,3,NA,0.5,6.8,5.8,0.3944,NA
Wang et al. (2020),https://doi.org/10.1016/j.mcat.2020.111107,15% CuO/Ce0.4Zr0.6O2,Yes,CuO,Cu,24,NA,NA,NA,CeO2,30.4,ZrO2,45.6,70.3,7.40,473,30,3,NA,0.5,2.6,82,2.132,NA
Wang et al. (2020),https://doi.org/10.1016/j.mcat.2020.111107,15% CuO/Ce0.4Zr0.6O2,Yes,CuO,Cu,24,NA,NA,NA,CeO2,30.4,ZrO2,45.6,70.3,7.40,493,30,3,NA,0.5,3.2,73,2.336,NA
Wang et al. (2020),https://doi.org/10.1016/j.mcat.2020.111107,15% CuO/Ce0.4Zr0.6O2,Yes,CuO,Cu,24,NA,NA,NA,CeO2,30.4,ZrO2,45.6,70.3,7.40,513,30,3,NA,0.5,4.3,67.7,2.9111,NA
Wang et al. (2020),https://doi.org/10.1016/j.mcat.2020.111107,15% CuO/Ce0.4Zr0.6O2,Yes,CuO,Cu,24,NA,NA,NA,CeO2,30.4,ZrO2,45.6,70.3,7.40,533,30,3,NA,0.5,5.7,60.5,3.4485,NA
Wang et al. (2020),https://doi.org/10.1016/j.mcat.2020.111107,15% CuO/Ce0.4Zr0.6O2,Yes,CuO,Cu,24,NA,NA,NA,CeO2,30.4,ZrO2,45.6,70.3,7.40,553,30,3,NA,0.5,7.2,22.1,1.5912,NA
Wang et al. (2020),https://doi.org/10.1016/j.mcat.2020.111107,15% CuO/Ce0.4Zr0.6O2,Yes,CuO,Cu,24,NA,NA,NA,CeO2,30.4,ZrO2,45.6,70.3,7.40,573,30,3,NA,0.5,8.7,6.1,0.5307,NA
Wang et al. (2020),https://doi.org/10.1016/j.mcat.2020.111108,25% CuO/Ce0.4Zr0.6O2,Yes,CuO,Cu,37.4,NA,NA,NA,CeO2,25,ZrO2,37.6,60.9,9.20,473,30,3,NA,0.5,4.2,84.3,3.5406,NA
Wang et al. (2020),https://doi.org/10.1016/j.mcat.2020.111108,25% CuO/Ce0.4Zr0.6O2,Yes,CuO,Cu,37.4,NA,NA,NA,CeO2,25,ZrO2,37.6,60.9,9.20,493,30,3,NA,0.5,5.7,75.7,4.3149,NA
Wang et al. (2020),https://doi.org/10.1016/j.mcat.2020.111108,25% CuO/Ce0.4Zr0.6O2,Yes,CuO,Cu,37.4,NA,NA,NA,CeO2,25,ZrO2,37.6,60.9,9.20,513,30,3,NA,0.5,5.8,68.8,3.9904,NA
Wang et al. (2020),https://doi.org/10.1016/j.mcat.2020.111108,25% CuO/Ce0.4Zr0.6O2,Yes,CuO,Cu,37.4,NA,NA,NA,CeO2,25,ZrO2,37.6,60.9,9.20,533,30,3,NA,0.5,7.7,66,5.082,NA
Wang et al. (2020),https://doi.org/10.1016/j.mcat.2020.111108,25% CuO/Ce0.4Zr0.6O2,Yes,CuO,Cu,37.4,NA,NA,NA,CeO2,25,ZrO2,37.6,60.9,9.20,553,30,3,NA,0.5,9.8,32.6,3.1948,NA
Wang et al. (2020),https://doi.org/10.1016/j.mcat.2020.111108,25% CuO/Ce0.4Zr0.6O2,Yes,CuO,Cu,37.4,NA,NA,NA,CeO2,25,ZrO2,37.6,60.9,9.20,573,30,3,NA,0.5,14.6,9.1,1.3286,NA
Wang et al. (2020),https://doi.org/10.1016/j.mcat.2020.111109,35% CuO/Ce0.4Zr0.6O2,Yes,CuO,Cu,49.1,NA,NA,NA,CeO2,20.3,ZrO2,30.6,117.6,6.10,473,30,3,NA,0.5,5.4,98.1,5.2974,NA
Wang et al. (2020),https://doi.org/10.1016/j.mcat.2020.111109,35% CuO/Ce0.4Zr0.6O2,Yes,CuO,Cu,49.1,NA,NA,NA,CeO2,20.3,ZrO2,30.6,117.6,6.10,493,30,3,NA,0.5,7,96.4,6.748,NA
Wang et al. (2020),https://doi.org/10.1016/j.mcat.2020.111109,35% CuO/Ce0.4Zr0.6O2,Yes,CuO,Cu,49.1,NA,NA,NA,CeO2,20.3,ZrO2,30.6,117.6,6.10,513,30,3,NA,0.5,9.2,94.2,8.6664,NA
Wang et al. (2020),https://doi.org/10.1016/j.mcat.2020.111109,35% CuO/Ce0.4Zr0.6O2,Yes,CuO,Cu,49.1,NA,NA,NA,CeO2,20.3,ZrO2,30.6,117.6,6.10,533,30,3,NA,0.5,9.9,85.6,8.4744,NA
Wang et al. (2020),https://doi.org/10.1016/j.mcat.2020.111109,35% CuO/Ce0.4Zr0.6O2,Yes,CuO,Cu,49.1,NA,NA,NA,CeO2,20.3,ZrO2,30.6,117.6,6.10,553,30,3,NA,0.5,13.2,72.1,9.5172,NA
Wang et al. (2020),https://doi.org/10.1016/j.mcat.2020.111109,35% CuO/Ce0.4Zr0.6O2,Yes,CuO,Cu,49.1,NA,NA,NA,CeO2,20.3,ZrO2,30.6,117.6,6.10,573,30,3,NA,0.5,15.6,40.6,6.3336,NA
Wang et al. (2020),https://doi.org/10.1016/j.mcat.2020.111110,40% CuO/Ce0.4Zr0.6O2,Yes,CuO,Cu,54.5,NA,NA,NA,CeO2,18.2,ZrO2,27.3,53.9,11.90,473,30,3,NA,0.5,3.4,73.8,2.5092,NA
Wang et al. (2020),https://doi.org/10.1016/j.mcat.2020.111110,40% CuO/Ce0.4Zr0.6O2,Yes,CuO,Cu,54.5,NA,NA,NA,CeO2,18.2,ZrO2,27.3,53.9,11.90,493,30,3,NA,0.5,4.1,71.5,2.9315,NA
Wang et al. (2020),https://doi.org/10.1016/j.mcat.2020.111110,40% CuO/Ce0.4Zr0.6O2,Yes,CuO,Cu,54.5,NA,NA,NA,CeO2,18.2,ZrO2,27.3,53.9,11.90,513,30,3,NA,0.5,5.8,65.2,3.7816,NA
Wang et al. (2020),https://doi.org/10.1016/j.mcat.2020.111110,40% CuO/Ce0.4Zr0.6O2,Yes,CuO,Cu,54.5,NA,NA,NA,CeO2,18.2,ZrO2,27.3,53.9,11.90,533,30,3,NA,0.5,8.2,51.9,4.2558,NA
Wang et al. (2020),https://doi.org/10.1016/j.mcat.2020.111110,40% CuO/Ce0.4Zr0.6O2,Yes,CuO,Cu,54.5,NA,NA,NA,CeO2,18.2,ZrO2,27.3,53.9,11.90,553,30,3,NA,0.5,9.7,20.7,2.0079,NA
Wang et al. (2020),https://doi.org/10.1016/j.mcat.2020.111110,40% CuO/Ce0.4Zr0.6O2,Yes,CuO,Cu,54.5,NA,NA,NA,CeO2,18.2,ZrO2,27.3,53.9,11.90,573,30,3,NA,0.5,13.3,3,0.399,NA
Wu et al. (2017),https://doi.org/10.1021/acs.iecr.7b01464,CZAcp.,Yes,CuO,Cu,63.4,ZnO,ZnO,28.1,Al2O3,8.5,NA,NA,NA,NA,513,30,3,0.87,5.5,52.7,69.4,36.57,0.1063
Wu et al. (2017),https://doi.org/10.1021/acs.iecr.7b01464,CZA400,Yes,CuO,Cu,63.4,ZnO,ZnO,28.1,Al2O3,8.5,NA,NA,NA,NA,513,30,3,0.87,5.5,50,64.2,32.10,0.0933
Wu et al. (2017),https://doi.org/10.1021/acs.iecr.7b01464,CZA400,Yes,CuO,Cu,63.4,ZnO,ZnO,28.1,Al2O3,8.5,NA,NA,NA,NA,493,30,3,0.87,5.5,33.9,67.2,22.78,0.0662
Wu et al. (2017),https://doi.org/10.1021/acs.iecr.7b01464,CZA400,Yes,CuO,Cu,63.4,ZnO,ZnO,28.1,Al2O3,8.5,NA,NA,NA,NA,503,30,3,0.87,5.5,42.1,65.1,27.41,0.0797
Wu et al. (2017),https://doi.org/10.1021/acs.iecr.7b01464,CZA400,Yes,CuO,Cu,63.4,ZnO,ZnO,28.1,Al2O3,8.5,NA,NA,NA,NA,523,30,3,0.87,5.5,54,63.3,34.18,0.0994
Wu et al. (2017),https://doi.org/10.1021/acs.iecr.7b01464,CZA400,Yes,CuO,Cu,63.4,ZnO,ZnO,28.1,Al2O3,8.5,NA,NA,NA,NA,533,30,3,0.87,5.5,58.4,62.1,36.27,0.1054
Wu et al. (2017),https://doi.org/10.1021/acs.iecr.7b01464,CZA400,Yes,CuO,Cu,63.4,ZnO,ZnO,28.1,Al2O3,8.5,NA,NA,NA,NA,513,20,3,0.87,5.5,39.9,53.9,21.51,0.0625
Wu et al. (2017),https://doi.org/10.1021/acs.iecr.7b01464,CZA400,Yes,CuO,Cu,63.4,ZnO,ZnO,28.1,Al2O3,8.5,NA,NA,NA,NA,513,40,3,0.87,5.5,59.6,73.4,43.75,0.1272
Wu et al. (2017),https://doi.org/10.1021/acs.iecr.7b01464,CZA-300,Yes,CuO,Cu,63.4,ZnO,ZnO,28.1,Al2O3,8.5,NA,NA,NA,NA,513,30,3,0.87,5.5,40.1,58.1,23.30,0.0677
Wu et al. (2017),https://doi.org/10.1021/acs.iecr.7b01464,CZA-300,Yes,CuO,Cu,63.4,ZnO,ZnO,28.1,Al2O3,8.5,NA,NA,NA,NA,493,30,3,0.87,5.5,24,61.9,14.86,0.0432
Wu et al. (2017),https://doi.org/10.1021/acs.iecr.7b01464,CZA-300,Yes,CuO,Cu,63.4,ZnO,ZnO,28.1,Al2O3,8.5,NA,NA,NA,NA,503,30,3,0.87,5.5,32.7,59.9,19.59,0.0569
Wu et al. (2017),https://doi.org/10.1021/acs.iecr.7b01464,CZA-300,Yes,CuO,Cu,63.4,ZnO,ZnO,28.1,Al2O3,8.5,NA,NA,NA,NA,523,30,3,0.87,5.5,46.1,57.5,26.51,0.0771
Wu et al. (2017),https://doi.org/10.1021/acs.iecr.7b01464,CZA-300,Yes,CuO,Cu,63.4,ZnO,ZnO,28.1,Al2O3,8.5,NA,NA,NA,NA,533,30,3,0.87,5.5,53,57,30.21,0.0878
Wu et al. (2017),https://doi.org/10.1021/acs.iecr.7b01464,CZA-300,Yes,CuO,Cu,63.4,ZnO,ZnO,28.1,Al2O3,8.5,NA,NA,NA,NA,513,20,3,0.87,5.5,30.3,51.7,15.67,0.0455
Wu et al. (2017),https://doi.org/10.1021/acs.iecr.7b01464,CZA-300,Yes,CuO,Cu,63.4,ZnO,ZnO,28.1,Al2O3,8.5,NA,NA,NA,NA,513,40,3,0.87,5.5,51.4,71.7,36.85,0.1071
Wu et al. (2017),https://doi.org/10.1021/acs.iecr.7b01464,CZA200,Yes,CuO,Cu,63.4,ZnO,ZnO,28.1,Al2O3,8.5,NA,NA,NA,NA,513,30,3,0.87,5.5,49.3,50.7,25.00,0.0727
Wu et al. (2017),https://doi.org/10.1021/acs.iecr.7b01464,CZA200,Yes,CuO,Cu,63.4,ZnO,ZnO,28.1,Al2O3,8.5,NA,NA,NA,NA,493,30,3,0.87,5.5,18.6,54.8,10.19,0.0296
Wu et al. (2017),https://doi.org/10.1021/acs.iecr.7b01464,CZA200,Yes,CuO,Cu,63.4,ZnO,ZnO,28.1,Al2O3,8.5,NA,NA,NA,NA,503,30,3,0.87,5.5,25.2,51.8,13.05,0.0379
Wu et al. (2017),https://doi.org/10.1021/acs.iecr.7b01464,CZA200,Yes,CuO,Cu,63.4,ZnO,ZnO,28.1,Al2O3,8.5,NA,NA,NA,NA,523,30,3,0.87,5.5,34.9,48.6,16.96,0.0493
Wu et al. (2017),https://doi.org/10.1021/acs.iecr.7b01464,CZA200,Yes,CuO,Cu,63.4,ZnO,ZnO,28.1,Al2O3,8.5,NA,NA,NA,NA,533,30,3,0.87,5.5,39.7,47.7,18.94,0.0551
Wu et al. (2017),https://doi.org/10.1021/acs.iecr.7b01464,CZA200,Yes,CuO,Cu,63.4,ZnO,ZnO,28.1,Al2O3,8.5,NA,NA,NA,NA,513,20,3,0.87,5.5,24.4,45,10.98,0.0319
Wu et al. (2017),https://doi.org/10.1021/acs.iecr.7b01464,CZA200,Yes,CuO,Cu,63.4,ZnO,ZnO,28.1,Al2O3,8.5,NA,NA,NA,NA,513,40,3,0.87,5.5,41.3,62.8,25.94,0.0754
